Repository: jmanthony3/Archimedes

File: docs/class/engr-837-001-materials-characterization-methods/astigmatism.md
# Astigmatism

...is caused by light rays being focused differently when passing through the horizontal axis versus the vertical axis: caused by lens asymmetry, a circle will appear elliptical.

![](../../../attachments/lecture-3-resolution-and-aberrations/astigmatism_221027_171716_EST.png)

![](../../../attachments/operations/astigmatism_220912_174219_EST.png)

File: docs/class/engr-837-001-materials-characterization-methods/brightness.md
# Brightness

Magnification does not produce a good image on its own.
The image formed can be described in terms of its appearance, and is related to the magnification and [NA](numerical-aperture.md).
Brightness is the intensity of light: $$\text{brightness} = \begin{cases}
(NA)^2/M^2 &, \text{Transmission} \\
(NA)^4/M^2 &, \text{Reflection}
\end{cases}$$
At high magnification, the brightness drops rapidly, so a high [NA](numerical-aperture.md) is important.

File: docs/class/engr-837-001-materials-characterization-methods/curvature-of-field.md
# Curvature of Field

...occurs when a focal plane is not planar, but concave (if the detector is planar).

![](../../attachments/lecture-3-resolution-and-aberrations/curvature_of_field_221027_171749_EST.png)

File: docs/class/engr-837-001-materials-characterization-methods/depth-of-focus.md
# Depth of Focus

...is the range of positions at which the detector or eye sees the object as in focus at a single object position ($M^{2}$ times larger than $D_{f}$).

File: docs/class/engr-837-001-materials-characterization-methods/direct-comparison-method.md
# Direct Comparison Method

In a mixture of two phases, $\alpha$ and $\beta$, the peak intensities can be compared.
The $\alpha$ phase can be determined by: $I_{\alpha} = K_{2}R_{\alpha}C_{\alpha}/\mu_{m}$.
Where $K$ is separated into the x-ray source contribution, $K_{2}$ and $R_{\alpha}$ is dictated by the #diffraction-angle and #crystallographic properties of the phase, including the structure factor, $F$, unit cell volume, $V$, temperature (in exponential), and the plane multiplicity, $p$:
$$R_{\alpha} = \bigg(\frac{1}{\nu^{2}}\bigg)\bigg[\big|F_{hkl}\big|^{2}p\bigg(\frac{1 + \cos^{2}(\theta)}{\sin^{2}(\theta)\cos(\theta)}\bigg)\bigg]e^{-2M}$$
In a cubic crystal, $p$ for ${001}$ is six and ${111}$ is eight.

File: docs/class/engr-837-001-materials-characterization-methods/equipment-and-techniques-tem.md
<!-- 20221003T13:22 -->
# Equipment and Techniques (TEM)
## TEM Basics
The #TEM is similar to light microscopy, while #SEM is similar to #confocal.
The #TEM has more lenses and apertures than a light microscope.
#TEM has the basic ingredients of:
- Source
- Condenser lens
- Specimen stage
- Objective lens
- Projector lens

## General TEM Setup
There is no scanning because point source light is de-magnified to illuminate a larger area of the specimen which generates a dimmer image.

## Source and lens refresher
Like #SEM, #TEM can use a variety of electron guns.
They are the same as in #SEM, but the voltages used are higher.
Most #TEM are $200 kV$ or $300 kV$, but lower and higher are available.
The lenses are electromagnetic and focus electrons more or less strongly based on current.

## Interactions
The same, basic electron-matter interactions occur as in #SEM, but with the addition of a transmitted, direct beam.
Similar analysis to #SEM, like #EDS, can be performed in the #TEM (or #STEM): also, new types of analysis can be done.
The depth of field is equal to or greater than the sample thickness in most cases: which can lead to features at different positions looking as if they are coplanar.

!!! quote <cite> Dr. Atwater
    This is similar to #SEM, but without the diffracted beam interactions.

## Lens system
The primary difference with #TEM is that the electron beam is de-magnified by the condenser lenses.
The condenser lenses determine the beam size and convergence angle.
Magnification is controlled by the objective and projector lenses.
The intermediate lens switches between imaging and diffraction modes.

## Specimens
#TEM requires an electron-transparent sample.
This means the sample bust be very thin (typically $< 100 nm$).
The lateral dimensions are also relatively limited, often to $3 mm$ disks.
The sample can be thinned and dimensioned to fit, or for powders and small samples, it can be supported on a grid.
The grid has a thin carbon, formvar, or other support structure so that the sample does not fall through.

## Specimen holder
The holder must secure the sample, often by clamping down.
Holders may be single or double-tilt and may incorporate other capabilities for in-situ testing.
The holder is inserted into a load lock which is pumped down before the sample is inserted the rest of the way.
The o-rings along the holder provide the seal to maintain vacuum and must be carefully maintained.

## Sample preparation
Like metallographic techniques, the preparation is done in a progression of steps to achieve the final thickness.
The thickness is not the only important feature, as sample damage is a major concern.
As an example, a metallic material would be cut to a $3 mm$ disk, thinned by metallographic techniques to $\sim 100 \mu m$, preferably using a fixture to assist.
Only the center of the sample is thinned to transparency, so dimple grinding or other tools may be used to preferentially thin the center.

## Sample finishing
To create an ultra-thin, low-damage section for examination, a variety of techniques may be applied.
Electrolytic thinning uses an etchant and voltage to etch away material: a twin-jet polisher uses opposing streams to thin the center of a sample, and automatically shuts off once light is sensed through the sample.
Ion-milling uses high-energy #Ar ions to knock off sample atoms at low angle to create a wedge cross-section:
- This results in a smoother, lower damage surface.
- Heating can be problematic and cooling is often applied.

## Ultramicrotomy
For soft samples, especially heat-sensitive materials, the prior preparation methods are incompatible.
Ultramicrotomy is a version of microtomy.....

## Summary
- #TEM has fundamental differences in its setup, but it is similar in many ways to #SEM.
- The key differences are the electron transparency requirement and transmission imaging modes.
- The sample preparation is more stringent than in #SEM, but the resolution and capabilities of the #TEM are often necessary for the related analysis.

File: docs/class/engr-837-001-materials-characterization-methods/equipment-and-techniques-x-ray.md
<!-- 20220928T09:42 -->
# Equipment and Techniques
## Objectives
- Introduce the technique of x-ray fluorescence 
- Determine the mechanisms of detection in wavelength and energy dispersive spectrometers
- Identify the advantages and disadvantages for each
- Highlight detector technology and limits of use
- Consider the qualitative and quantitative methods for analysis

## Refresher
Recall from last time that the two techniques we will highlight are #EDS and #XRF.
#XRF uses a primary x-ray source to generate secondary x-rays.
#EDS uses an #electron-beam to generate x-rays.
A continuum of x-rays is generated, but the element(s) in the sample will have characteristic x-rays.
X-ray energies are notated according to their transition type.

![](../../../attachments/equipment-and-techniques/x-ray_generation_schematic_220928_135351_EST.png)

## Energy vs. wavelength
#X-ray-spectrometry can be achieved by measuring energy ( #EDS ) or wavelength dispersion ( [WDS](wavelength-dispersion-spectrometry.md) ).
The detector is much different for each.
[WDS](wavelength-dispersion-spectrometry.md) uses #single-crystal-diffraction to detect the #characteristic-wavelength at specified angle ([Bragg diffraction](bragg-diffraction.md)).
#EDS uses a photon detector to detect specific energies of photons, corresponding to the element and transition they were generated by.

## [Wavelength Dispersion Spectrometry (WDS)](wavelength-dispersion-spectrometry.md)

## XRF Source
The XRF uses primary (incident) x-rays to generate secondary, #characteristic-x-rays in the sample.
The x-rays are generated by an x-ray tube in which an anode (target) is bombarded with electrons at high energy: e.g. 0.5-3 kW, 30-50 kV).
The optimum ratio is approximately 3-5 times the critical energy.
The target is made from #Cu, #Cr, #W, #Ir, #Mo, etcetera and emits a continuum x-ray signal as well as #characteristic-x-rays: the target material affects how the incoming x-rays interact with the sample.

| ![](../../../attachments/equipment-and-techniques/xrf_source_220928_140442_EST.png) |
|:--:|
| A cascading effect wherein problems and concepts build from generating the x-rays to later reading x-rays generated by the first set of x-rays in the resulting monochromatic beam. |

!!! warning X-Ray Poisoning
    These x-rays are much more toxic than medical x-rays.

## Filters
The selection and filtering of x-ray wavelengths is used to remove unwanted signal.
Monochromatic x-rays make the interpretation of the data easier.
A filter is used to remove the $K_{\beta}$ peak by choosing a metal with an absorption edge between $K_{\alpha}$ and $K_{\beta}$: one Z lower than the target for metals near Z = 30.
The beta peak is reduced from $\sim\frac{1}{9}$ to $\frac{1}{500}$ the intensity of the alpha peak.
The removal of beta comes with a loss of alpha, so a compromise has to be made.
Filters are often thin foils placed in the beam path.

!!! tip Common Metals for Filters
    Copper and cobalt are common anodic metals to filter of $K_{\beta}$ peaks.

## Analyzing Crystals
The analyzing crystal is critical to the performance of the WDS system.
The maximum angle traversed in WDS is $\sim73\degree$, so the maximum $\lambda$ of diffracted x-rays is 1.9d of the crystal.
The crystal can be changed to provide a different range of analysis: e.g. for light elements.
- For long wavelengths, a large d-spacing is needed.
- For small d-spacings have higher resolution, but smaller range.

Materials include: LIf, pentaerythritol (PE), thallium acid phthalate (TAP), and layered synthetic microstructure (LSM).

Bragg Diffraction
: ~$$\begin{equation}
\lambda = \frac{2d\sin(\theta)}{n}
\end{equation}$$

X-ray Dispersion
: ~$$\begin{equation}
\frac{d\theta}{d\lambda} = \frac{n}{2d\cos(\theta)}
\end{equation}$$

!!! hint
    If the element of interest is really light (low Z numbers) may need other, more expensive analyzing crystals.

## Wavelength Dispersive Spectra
The data generated from [WDS](wavelength-dispersion-spectrometry.md) is a plot of intensity for each wavelength: the *relative* peak heights are what is important.
The peaks sets are unique to each element.
Some elements have peaks that are too close together to be resolved.
Other have a wavelength that is a near multiple of another element so that they overlap.

!!! quote <cite> Dr. Atwater
    Overall intensity is not a measure of what is there but the relation of peaks to what is detected.
    The units do not matter which sometimes feels uncomfortable.

## Energy Dispersive X-ray spectroscopy (EDS)
#EDS detectors determine the x-ray energy, not the wavelength.
They are simpler as they do not have any moving parts.
They are faster, as all energies are collected simultaneously.
They do not have as good resolution (120+ eV) as [WDS](wavelength-dispersion-spectrometry.md).
Although sensitivity to light elements is a challenge, newer technology allows light elements to be detected down to #Li.

![](../../../attachments/equipment-and-techniques/eds_chamber_diagram_220928_141843_EST.png)

## EDS detector technology
The basic mechanism of energy detection uses a #Si medium in which electron-hole pairs are created by incoming x-ray photons: $\sim3.8 eV/pair$.
This charged pair is then swept toward the anode by an electric field.
The number of charge carriers (voltage) generated is proportional to the x-ray energy.
Older detectors used a #Si ( #Li ) design requiring LN2 (liquid nitrogen) cooling to reduce noise.
Newer #Si drift detectors (SDDs) have better sensitivity, much faster count rates, and can be cooled by Peltier.
Also, newer window technology reduces signal loss for light elements.

## Energy dispersive spectra
Like [WDS](wavelength-dispersion-spectrometry.md), the signal generated will be a series of peaks, this time at corresponding energies.
The spectrum can cover the entire range of detectable elements, and is often from 0-10 keV or 20 keV.
Heavier elements will be determined through L or M lines.
The intensity units may be in counts per seconds (cps) or total counts.
Signal to noise and resolution are both about an order of magnitude lower than [WDS](wavelength-dispersion-spectrometry.md).

## Pulse pile-up and dead time
Pulse pile-up
: Signal is coming so close together from the charge carriers and the detector does not know how to resolve the signal.

#EDS detectors can be overwhelmed by a high flux of x-rays.
If the charge carriers cannot be detected fast enough to separate them, they can be counted as one higher energy photon.
The dead time is the time required to process the incoming signal when another signal is not detected (10 of nanoseconds).
Newer detectors are rather hard to overwhelm with signal.

!!! tip
    $\sim 30\%$ dead time should the be maximum in most cases.

!!! question What does a high dead time mean and how would you lower it? <cite> Dr. Atwater
    There is so much signal coming into the detector that it cannot keep and it means the detector is being overwhelmed.
    To mitigate this, lower the amperage or reduce the final aperture.
    Lowering voltage may have some effect, but not as much as amperage or aperture.
    The signal may also not be at the optimal working distance or angle; however, changing working distance affects x-ray pattern generation.

## EDS in SEM
Rather than using primary x-ray beam, #EDS in #SEM uses a high energy #electron-beam to generate electrons.
#EDS is much more common than [WDS](wavelength-dispersion-spectrometry.md) on #SEM, as it is cheaper and more compact with good performance.
The small spot size of the beam lends the term microanalysis to the technique.
Like #BSE detection, the trajectory in linear and subject to shadowing: dependent on the take-off angle.

## [Interaction volume](interaction-volume.md)
The beam interaction varies for different materials, but the x-rays are always generated from subsurface interactions that are larger in area than the e-beam: the emission volume is smaller than the electron volume.
The depth and cross-section (range) of x=ray generation can be estimated:
$$\begin{equation}
R = \frac{0.0064[E_{0}^{1.7} - E_{ex}^{1.7}]}{\rho}
\end{equation}$$

## Modes of SEM EDS
The #electron-beam can be:
- Concentrated at a spot
- Scanned along a line
- Rastered across an area

!!! tip Analyzing X-ray Images
    X-ray images can always be reanalyzed for spot, line, or area analysis; however, you cannot generate another x-ray image.
    Every pixel in an x-ray image is a database of information for analysis.

The dwell time determines the signal to noise and should be higher for trace elements to be detected.
The time should also be increased if the beam energy is near the expected excitation energy.

## Qualitative Analysis
Identifying chemical elements is relatively straightforward since there are few overall ($\sim$90) and less that are common or expected.
Each likely only has a few peaks, and they are spread across a wide energy range: some peaks like 1, 2 might be too close to resolve, but alpha/beta differences are typically sufficient.
The peaks will have theoretical intensity ratio, so peak convolution can be determined if the ratio is off.

## Quantitative Analysis
The peak intensity differences between elements can be used to determine their relative abundance.
A standard of known composition under the same conditions must be used to calibrate the result.
The machine and matrix factors ($Z_{i}A_{i}F_{i}$) must be considered in quantitative analysis to determine other efficiency effects on weight fraction of element $i$ in the sample ($C_{i}$) and standard ($C_{(i)}$):
$$\begin{equation}
\frac{C_{i}}{C_{(i)}} = (Z_{i}A_{i}F_{i})\frac{I_{i}}{I_{(i)}} = (Z_{i}A_{i}F_{i})k_{i}
\end{equation}$$
The #ZAF-Method is not a typical user operation, and software accounts for much of the needed calculations.

## Summary
- #X-ray-spectrometry is a versatile and valuable tool for chemical analysis
- The differences in [WDS](wavelength-dispersion-spectrometry.md) and #EDS are important, with #EDS being generally simpler in design and [WDS](wavelength-dispersion-spectrometry.md) being more accurate
- The way it is applied can vary, such as #XRF or in #SEM / #TEM
- The methods are rather simple to apply, once standards are set and calibrated
- The use in #SEM is common and may be applied in various modes
- #EDS in #SEM should always be taken with some caution, as it is almost always semi-quantitative

File: docs/class/engr-837-001-materials-characterization-methods/equipment-and-techniques.md
<!-- 20220928T09:42 -->
# Equipment and Techniques

## Objectives
- Introduce the technique of x-ray fluorescence 
- Determine the mechanisms of detection in wavelength and energy dispersive spectrometers
- Identify the advantages and disadvantages for each
- Highlight detector technology and limits of use
- Consider the qualitative and quantitative methods for analysis.

## Refresher
Recall from last time that the two techniques we will highlight are EDS and XRF.
XRF uses a primary x-ray source to generate secondary x-rays.
EDS uses an electron beam to generate x-rays.
A continuum of x-rays is generated, but the element(s) in the sample will have characteristic x-rays.
X-ray energies are notated according to their transition type.

![](../../../attachments/equipment-and-techniques/x-ray_generation_schematic_220928_135351_EST.png)

## Energy vs. wavelength
x-ray spectrometry can be achieved by measuring energy (EDS) or wavelength dispersion (WDS).
The detector is much different for each.
WDS uses single-crystal diffraction to detect the characteristic wavelength at specified angle (Bragg diffraction).
EDS uses a photon detector to detect specific energies of photons, corresponding to the element and transition they were generated by.

## Wavelength Dispersion Spectrometry
!!! quote <cite> Dr. Atwater
    Generally the better method that has more resolution than EDS.

WDS provides better resolution than EDS, but the setup is more complicated and costly.
WDS can detect changes in wavelength of $0.002-0.02$ ($0.01-0.1 keV$), which is an order of magnitude smaller than EDS.
Element detection is from C (Z = 6) and above.
Element detection is sequential by scanning through a range of angles.

## XRF Source
The XRF uses primary (incident) x-rays to generate secondary, characteristic x-rays in the sample.
The x-rays are generated by an x-ray tube in which an anode (target) is bombarded with electrons at high energy: e.g. 0.5-3 kW, 30-50 kV).
The optimum ratio is approximately 3-5 times the critical energy.
The target is made from #Cu, #Cr, #W, #Ir, #Mo, etcetera and emits a continuum x-ray signal as well as characteristic x-rays: the target material affects how the incoming x-rays interact with the sample.

| ![](../../../attachments/equipment-and-techniques/xrf_source_220928_140442_EST.png) |
|:--:|
| A cascading effect wherein problems and concepts build from generating the x-rays to later reading x-rays generated by the first set of x-rays in the resulting monochromatic beam. |

!!! warning X-Ray Poisoning
    These x-rays are much more toxic than medical x-rays.

## Filters
The selection and filtering of x-ray wavelengths is used to remove unwanted signal.
Monochromatic x-rays make the interpretation of the data easier.
A filter is used to remove the $K_{\beta}$ peak by choosing a metal with an absorption edge between $K_{\alpha}$ and $K_{\beta}$: one Z lower than the target for metals near Z = 30.
The beta peak is reduced from $\sim\frac{1}{9}$ to $\frac{1}{500}$ the intensity of the alpha peak.
The removal of beta comes with a loss of alpha, so a compromise has to be made.
Filters are often thin foils placed in the beam path.

!!! tip Common Metals for Filters
    Copper and cobalt are common anodic metals to filter of $K_{\beta}$ peaks.

## Analyzing Crystals
The analyzing crystal is critical to the performance of the WDS system.
The maximum angle traversed in WDS is $\sim73\degree$, so the maximum $\lambda$ of diffracted x-rays is 1.9d of the crystal.
The crystal can be changed to provide a different range of analysis: e.g. for light elements.
- For long wavelengths, a large d-spacing is needed.
- For small d-spacings have higher resolution, but smaller range.

Materials include: LIf, pentaerythritol (PE), thallium acid phthalate (TAP), and layered synthetic microstructure (LSM).

Bragg Diffraction
$$\begin{equation}
\lambda = \frac{2d\sin(\theta)}{n}
\end{equation}$$

insert math

!!! hint
    If the element of interest is really light (low Z numbers) may need other, more expensive analyzing crystals.

## Wavelength Dispersive Spectra
The data generated from WDS is a plot of intensity for each wavelength: the *relative* peak heights are what is important.
The peaks sets are unique to each element.
Some elements have peaks that are too close together to be resolved.
Other have a wavelength that is a near multiple of another element so that they overlap.

!!! quote <cite> Dr. Atwater
    Overall intensity is not a measure of what is there but the relation of peaks to what is detected.
    The units do not matter which sometimes feels uncomfortable.

## Energy Dispersive X-ray spectroscopy (EDS)
EDS detectors determine the x-ray energy, not the wavelength.
They are simpler as they do not have any moving parts.
They are faster, as all energies are collected simultaneously.
They do not have as good resolution (120+ eV) as WDS.
Although sensitivity to light elements is a challenge, newer technology allows light elements to be detected down to #Li.

![](../../../attachments/equipment-and-techniques/eds_chamber_diagram_220928_141843_EST.png)

## EDS detector technology
The basic mechanism of energy detection uses a #Si medium in which electron-hole pairs are created by incoming x-ray photons: $\sim3.8 eV/pair$.
This charged pair is then swept toward the anode by an electric field.
The number of charge carriers (voltage) generated is proportional to the x-ray energy.
older detectors used a #Si ( #Li ) design requiring LN2 (liquid nitrogen) cooling to reduce noise.
Newer #Si drift detectors (SDDs) have better sensitivity, much faster count rates, and can be cooled by Peltier.
Also, newer window technology reduces signal loss for light elements.

## Energy dispersive spectra
Like WDS, the signal generated will be a series of peaks, this time at corresponding energies.
The spectrum can cover the entire range of detectable elements, and is often from 0-10 keV or 20 keV.
Heavier elements will be determined through L or M lines.
The intensity units may be in counts per seconds (cps) or total counts.
Signal to noise and resolution are both about an order of magnitude lower than WDS.

## Pulse pile-up and dead time
pulse pile-up
: signal is coming so close together from the charge carriers and the detector does not know how to resolve the signal.

EDS detectors can be overwhelmed by a high flux of x-rays.
If the charge carriers cannot be detected fast enough to separate them, they can be counted as one higher energy photon.
The dead time is the time required to process the incoming signal when another signal is not detected (10 of nanoseconds).
Newer detectors are rather hard to overwhelm with signal.

!!! tip
    $\sim 30\%$ dead time should the be maximum in most cases.

!!! question What does a high dead time mean and how would you lower it? <cite> Dr. Atwater
    There is so much signal coming into the detector that it cannot keep and it means the detector is being overwhelmed.
    To mitigate this, lower the amperage or reduce the final aperture.
    Lowering voltage may have some effect, but not as much as amperage or aperture.
    The signal may also not be at the optimal working distance or angle; however, changing working distance affects x-ray pattern generation.

## EDS in SEM
Rather than using primary x-ray beam, EDS in SEM uses a high energy electron beam to generate electron.s
EDS is much more common than WDS on SEM, as it is cheaper and more compact with good performance.
The small spot size of the beam lends the term microanalysis to the technique.
Like BSE detection, the trajectory in linear and subject to shadowing: dependent on the take-off angle.

## Interaction volume
The beam interaction varies for different materials, but the x-rays are always generated from subsurface interactions that are larger in area than the e-beam: the emission volume is smaller than the electron volume.
The depth and cross-section (range) of x=ray generation can be estimated:

$$\begin{equation}
R = \frac{0.0064[E_{0}^{1.7} - E_{ex}^{1.7}]}{\rho}
\end{equation}$$

## Modes of SEM EDS
The electron beam can be:
- Concentrated at a spot
- Scanned along a line
- Rastered across an area.

!!! tip Analyzing X-ray Images
    X-ray images can always be reanalyzed for spot, line, or area analysis; however, you cannot generate another x-ray image.
    Every pixel in an x-ray image is a database of information for analysis.

The dwell time determines the signal to noise and should be higher for trace elements to be detected.
The time should also be increased if the beam energy is near the expected excitation energy.

## Qualitative Analysis
Identifying chemical elements is relatively straightforward since there are few overall ($\sim$90) and less that are common or expected.
Each likely only has a few peaks, and they are spread across a wide energy range: some peaks like 1, 2 might be too close to resolve, but alpha/beta differences are typically sufficient.
The peaks will have theoretical intensity ratio, so peak convolution can be determined if the ratio is off.

## Quantitative Analysis
The peak intensity differences between elements can be used to determine their relative abundance.
A standard of known composition under the same conditions must be used to calibrate the result.
The machine and matrix factors ($Z_{i}A_{i}F_{i}$) must be considered in quantitative analysis to determine other efficiency effects on weight fraction of element i in the sampi ($C_{i}$) and standard ($C_{(i)}$):
$$\begin{equation}
\frac{C_{i}}{C_{(i)}} = (Z_{i}A_{i}F_{i})\frac{I_{i}}{I_{(i)}} = (Z_{i}A_{i}F_{i})k_{i}
\end{equation}$$
The ZAF method is not a typical user operation, and software accounts for much of the needed calculations.

## Summary
- X-ray spectrometry is a versatile and valuable tool for chemical analysis.
- The differences in WDS and EDS are important, with EDS being generally simpler in design and WDS being more accurate.
- The way it is applied can vary, such as XRF or in SEM/TEM.
- The methods are rather simple to apply, once standards are set and calibrated.
- The use in SEM is common and may be applied in various modes.
- EDS in SEM should always be taken with some caution, as it is almost always semi-quantitative.

File: docs/class/engr-837-001-materials-characterization-methods/field-emission-sources.md
# Field Emission Sources

Field emission gun ( #FEG ) #SEM use a strong electrostatic field to draw electrons off the tip of the emitter.
A tip that is not heated is considered a #cold-FEG and requires an extremely sharp tip.
#Schottky-FEG uses lower temperature heating that [thermionic sources](thermionic-source.md) and a $ZrO$ coating to reduce the #work-function of a #single-crystal $W$ emitter.
#cold-FEG produce the best resolution, but #Schottky-FEG tips provide greater analytical capability and stability: #cold-FEG require extremely high vacuum and may need to be "flashed" to remove surface contamination.

File: docs/class/engr-837-001-materials-characterization-methods/focused-ion-beam.md
# Focused Ion Beam

#FIB is a generalized description where ions are produced, focused, and rastered across a sample in a manner similar to electrons.
The ions can be used to produce and image or to remove material: typically, one cannot be achieved without the other.
The ion source is often a liquid metal ( typically #Ga ) and has to be replaced with use (1000s of hrs).
The majority of #FIB are part of a dual beam system, that also has an electron column for imaging.

!!! note Melting Point of #Ga
    $\approx 30\degree C$; therefore, could melt in your hand and re-solidify when you drop it.

!!! warning Imaging
    When you image with ions, you risk damaging the sample.
    Ions are typically reserved for cutting.

## Source
#Ga must be heated to make it liquid.
The liquid #Ga wets a needle.
The #Ga is extracted from the needle using a high voltage.

![](../../../attachments/lecture-11-sem-ion-milling/fib_source_221027_202853_EST.png)

## Column
The column design and focusing are similar to electron system.
The ions are accelerated and focused based on their positive charge.
#electrostatic-lenses are used instead of [magnetic](electromagnetic-lenses.md): they must be very strong (high-voltage) to focus heavy ions.

![](../../../attachments/lecture-11-sem-ion-milling/fib_column_221027_202910_EST.png)

File: docs/class/engr-837-001-materials-characterization-methods/introduction.md
# Introduction
## Introduction to Materials Characterization
We are focusing first on optical and electron microscopy at the beginning of the semester.

## Objectives
- Introduce the broad concepts of materials characterization
- Describe the course content and structure
- Give examples of what the laboratory exercises will include
- Determine your current familiarity with and interest in various topics in the course and equipment we have access to

## What do you see?
There are many ways to visualize information from your specimen.
The objective of this course is to inform whether or not data presented in work is well-based or not well-founded based on the visual information given.

## Putting it in perspective
The way a material is analyzed greatly changes the inferences contained therein, and certain techniques or equipments are better suited to glean certain information based on the material.
We could see a change at the performance level without a change at the chemistry level.
This relationship may be seen in the CPSPP sequence.

*[CPSPP]: Chemistry, Process, Structure, Property, Performance

## Topics this semester
- Light Microscopy
- Scanning Electron Microscopy
- X-ray Spectroscopy
- Transmission Electron Microscopy
- X-ray Diffractometry
- Thermal Analysis
- Scanning Probe Microscopy
- Electron Spectroscopy

!!! summary Project 1
    - Incorporate a variety of characterization methods applied to common objects
    - The analysis will follow a distinct path and be the same for everyone
    - The work will be done in a group, but each member must be able to reproduce the results independently
    - The report will be written together as a team

## Summary
Characterization adds information, but it does not answer questions without interpretation.
Knowing what to look for is half the battle.
Figuring out what it looks like and what it means is the rest.
There are numerous ways to “look” as a material, and they are often complimentary.
Choosing the right combination of techniques will get the most pertinent information with least effort and cost.
Not knowing the options may inhibit your ability to effectively characterize your material.

!!! note For additional discussion on microscopy.
    See this [link](engr-743-001-damage-and-fracture/lesson-3-microscopy.md) from the *Damage and Fracture* class.

File: docs/class/engr-837-001-materials-characterization-methods/lecture-1-introduction.md
# Lecture 1: Introduction
## Introduction to Materials Characterization
We are focusing first on #optical-microscopy and #electron-microscopy at the beginning of the semester. [^1]

[^1]: For additional discussion on microscopy with respect to engineering forensics: see this [link](../engr-743-001-damage-and-fracture/lesson-3-microscopy.md) from the *Damage and Fracture* class.

## Objectives
- Introduce the broad concepts of materials characterization.
- Describe the course content and structure.
- Give examples of what the laboratory exercises will include.
- Determine your current familiarity with and interest in various topics in the course and equipment we have access to.

## What do you see?
There are many ways to visualize information from your specimen.
The objective of this course is to inform whether or not data presented in work is well-based or not well-founded based on the visual information given.

## Putting it in perspective
The way a material is analyzed greatly changes the inferences contained therein, and certain techniques or equipments are better suited to glean certain information based on the material.
We could see a change at the performance level without a change at the chemistry level.
This relationship may be seen in the #CPSPP sequence.

*[CPSPP]: Chemistry, Process, Structure, Property, Performance

## Topics this semester
- Light Microscopy
- Scanning Electron Microscopy
- X-ray Spectroscopy
- Transmission Electron Microscopy
- X-ray Diffractometry
- Thermal Analysis
- Scanning Probe Microscopy
- Electron Spectroscopy

!!! summary Project 1
    - Incorporate a variety of characterization methods applied to common objects.
    - The analysis will follow a distinct path and be the same for everyone.
    - The work will be done in a group, but each member must be able to reproduce the results independently.
    - The report will be written together as a team.

## Summary
- Characterization adds information, but it does not answer questions without interpretation.
- Knowing what to look for is half the battle.
- Figuring out what it looks like and what it means is the rest.
 -There are numerous ways to "look" at a material, and they are often complimentary.
- Choosing the right combination of techniques will get the most pertinent information with least effort and cost.
- Not knowing the options may inhibit your ability to effectively characterize your material.

File: docs/class/engr-837-001-materials-characterization-methods/lecture-12-x-ray-generation.md
# Lecture 12: X-Ray Generation
## Objectives
- Introduce x-rays for chemical identification.
- Describe the process of #x-ray-generation.
- Determine the critical factors in the electron-atom interactions to generate an x-ray.
- Describe the possible secondary effects after generation, such as absorption.
- Identify the value of x-ray spectroscopy to materials analysis.

## X-ray chemical analysis
#x-ray-spectroscopy includes techniques that identify chemical elements by their [characteristic x-rays](characteristic-x-rays.md).
The detection of these emitted x-rays can be achieved through wavelength or energy differences:
1. Wavelength dispersive x-ray spectroscopy ( [WDS](wavelength-dispersion-spectrometry.md) ): more expensive and less common
2. Energy dispersive ( #EDX / #EDS ): cheaper and more common

The equipment these are used with includes x-ray fluorescence ( #XRF ) spectrometers and electron microscopes.


## [Characteristic X-Rays](characteristic-x-rays.md)

## Wavelength-energy relationship
The energy, $E$ of [characteristic x-rays](characteristic-x-rays.md) can be determined from wavelength by the relationship of wavenumber ( #reciprocal-wavelength ), frequency, ($\nu$), and #Plancks-Constant ($h = 6.626\times 10^{-34}$).
![](../../../attachments/x-ray-generation/wavelength-energy_relationship_220926_172406_EST.png)

## Quantum number refresher
Electrons have wave-like and particle-like characteristics.
Two wave-like characteristics are:
1. Electron position in terms of probability density: shape, size, orientation of probability density determine by quantum numbers.
2. #quantum-numbers
   1. $n$ = principal (shell)
      1. K, L, M, N, O (1, 2, 3, 4, etc)
   2. $\ell$

## Electron Energy States
Electrons have discrete energy values and tend to occupy lowest available energy states.

## Selection Rules
Only certain electron transitions are possible:
1. Change in $n$ must be at least 1 ($\Delta n \geq 1$)
2. Change in $\ell$ must be $\pm 1$
3. Change in total momentum, $J$, must be $0$ or $\pm 1$ (an integer).

| ![](../../../attachments/x-ray-generation/selection_rules_example_in_barium_220926_173107_EST.png) |
|:--:|
| Allowable transitions in Barium ($Z = 56$). |

## K, L, and M series x-rays
X-rays can be described as K-series, which means that the electron vacancy is in the K-shell.
The only transitions allowed are from $L_{2}$ and $L_{3}$ to $K$.
The $L_{3} \rightarrow K$ transition is a $K\alpha_{1}$, and the $L_{2} \rightarrow K$ is the $K\alpha_{2}$ transition.
This is in #Siegbahn-notation, where an English letter is followed by a lowercase Greek letter with subscript number.
The Greek letter indicates x-ray intensity ($\alpha > \beta > \gamma$).

![](../../../attachments/lecture-12-x-ray-generation/moby_dick_221028_142120_EST.png)

## Fluorescent yield (FY)
FY ($\omega$) is a measure of the output of x-rays for a given element and transition.
For light elements, the FY is negligible, and signal is weak or non-existent: this is an intrinsic weakness in the #x-ray-spectroscopy.
K-series emission is always higher than L, which is higher than M.

| ![](../../../attachments/x-ray-generation/fluorescent_yield_220926_173515_EST.png) |
|:--:|
| L zeroes out at Z < 20 (Ca) and M < 57 (La). |

!!! tip Heavier elements will appear more efficiently than lighter elements.
    This does not mean if there is weak signal that there is not much of that element being examined, just that the signal is not very efficient.

## Typical energy range
Just because a transition has a high yield doesn't mean it will be the best signal to use.
$Au K\alpha_{1}$ has an energy of $67 keV$, and $L\alpha_{1} \rightarrow 9.7 keV$ and $M\alpha_{1} \rightarrow 2.1 keV$.
Most analysis occurs between 0.2 and 20 keV, so lower energy transitions are more likely to be seen with heavier elements.
The #x-ray-generation source, such as #electron-beam, must overcome the #ionization-energy ( #critical-excitation-energy ).
Other complex transitions are less abundant and often ignored for practical purposes.

!!! example Example
    If peaks overlap each other, the only way to differentiate them is to jump to higher energies to see where resolution is lost.

## Non-characteristic x-ray generation
#Bremsstrahlung-radiation or #braking-radiation occurs when an #electron-beam is repulsed by the electrons in the material.
As it decelerates, it loses kinetic energy and releases a photon.
The amount of energy released can vary widely (up to the beam energy), but most are on the low end: going to zero at the [Duane-Hunt limit ($E_{v} = E_{0}$)](duane-hunt-limit.md).
The spectrum generated is the x-ray continuum which forms a background signal (noise).
While signal generated is anisotropic, in thick signals the signal is practically isotropic.

[Duane-Hunt Limit](duane-hunt-limit.md)
: ~$$I_{c} \approx \ell_{p}Z\Bigg[ \frac{E_{0} - E_{v}}{E_{v}} \Bigg]$$

| ![](../../../attachments/lecture-12-x-ray-generation/non-characteristic_x-ray_generation_221028_142246_EST.png) |
|:--:|
| This background energy is substracted from the chart to cancel Moby Dick out. |

## X-ray interaction range
X-rays are generated throughout the [interaction volume](interaction-volume.md), with the Z-number determining what elements can still be excited within the material.
As energy is lost within the material, fewer elements can be ionized: the #electron-beam goes further than #x-ray-generation.

![](../../../attachments/x-ray-generation/x-ray_interaction_range_220926_175228_EST.png)

## x-ray absorption
The x-rays generated within the volume may not escape the material.
An x-ray can interact with an electron in another atom, causing the same process of x-ray or #Auger-electron-generation described earlier.
This process is photoelectrical absorption and calculated by the mass absorption coefficient ($\frac{\mu}{\rho}$) for a given thickness, $s$ and density $\rho$.
There are distinct absorption edges where the photon energy is just above the #excitation-energy.

$$\frac{I}{I_{0}} = \exp(-(\frac{\mu}{\rho})\rho s)$$

![](../../../attachments/lecture-12-x-ray-generation/x-ray_absorption_221028_142440_EST.png)

## Summary
- X-rays can be generated by other x-rays or high-energy electrons.
- The x-rays generated are characteristic of the element and transition involved in the #x-ray-generation.
- The x-rays generated can be part of the continuum, absorbed by the material, or emitted from the sample.
- Each element has a series or transitions with expected frequency (intensity) that it can be identified by.

!!! quote <cite> #Mark-Atwater
    Keep reports on light elements with a big grain of salt.
