Repository: jmanthony3/Archimedes

File: docs/class/engr-837-001-materials-characterization-methods/lecture-14-tem-equipment-and-techniques.md
<!-- 20221003T13:22 -->
# Lecture 14: TEM Equipment and Techniques
## TEM Basics
The #TEM is similar to #optical-microscopy, while #SEM is similar to [confocal](confocal-microscopy.md).
The #TEM has more lenses and apertures than a light microscope.
#TEM has the basic ingredients of:
- Source
- Condenser lens
- Specimen stage
- Objective lens
- Projector lens

## General TEM Setup
| ![](../../../attachments/lecture-14-tem-equipment-and-techniques/general_tem_setup_221028_144933_EST.png) |
|:--:|
| There is no scanning because point source light is de-magnified to illuminate a larger area of the specimen which generates a dimmer image. |

## Source and lens refresher
Like #SEM, #TEM can use a variety of electron guns.
They are the same as in #SEM, but the voltages used are higher.
Most #TEM are $200 kV$ or $300 kV$, but lower and higher are available.
The lenses are [electromagnetic](electromagnetic-lenses.md) and focus electrons more or less strongly based on current.

## Interactions
The same, basic electron-matter interactions occur as in #SEM, but with the addition of a transmitted, direct beam.
Similar analysis to #SEM, like #EDS, can be performed in the #TEM (or #Scanning-TEM): also, new types of analysis can be done.
The [depth of field](depth-of-field.md) is equal to or greater than the sample thickness in most cases: this can lead to features at different positions looking as if they are coplanar.

![](../../../attachments/lecture-14-tem-equipment-and-techniques/electron_interactions_in_tem_221028_145122_EST.png)

!!! quote <cite> #Mark-Atwater
    This is similar to #SEM, but without the diffracted beam interactions.

## Lens system
The primary difference with #TEM is that the #electron-beam is de-magnified by the condenser lenses.
The condenser lenses determine the beam size and #convergence-angle.
Magnification is controlled by the objective and projector lenses.
The intermediate lens switches between imaging and diffraction modes.

![](../../../attachments/lecture-14-tem-equipment-and-techniques/lens_system_in_tem_221028_145224_EST.png)

## Specimens
#TEM requires an #electron-transparent sample.
This means the sample bust be very thin (typically $< 100 nm$).
The lateral dimensions are also relatively limited, often to $3 mm$ disks.
The sample can be thinned and dimensioned to fit, or for powders and small samples, it can be supported on a grid.

| ![](../../../attachments/lecture-14-tem-equipment-and-techniques/electron_transparent_samples_for_tem_221028_145431_EST.png) |
|:--:|
| The grid has a thin carbon, formvar, or other support structure so that the sample does not fall through. |

## Specimen holder
The holder must secure the sample, often by clamping down.
Holders may be single or double-tilt and may incorporate other capabilities for #in-situ testing.
The holder is inserted into a load lock which is pumped down before the sample is inserted the rest of the way.
The o-rings along the holder provide the seal to maintain vacuum and must be carefully maintained.

![](../../../attachments/lecture-14-tem-equipment-and-techniques/specimen_holder_in_tem_221028_145510_EST.png)

## Sample preparation
Like metallographic techniques, the preparation is done in a progression of steps to achieve the final thickness.
The thickness is not the only important feature, as sample #damage is a major concern.
As an example, a metallic material would be cut to a $3 mm$ disk, thinned by metallographic techniques to $\sim 100 \mu m$, preferably using a fixture to assist.
Only the center of the sample is #electron-transparent, so #dimple-grinding or other tools may be used to preferentially thin the center.

## Sample finishing
To create an ultra-thin, low-damage section for examination, a variety of techniques may be applied.
#electrolytic-thinning uses an etchant and voltage to etch away material: a twin-jet polisher uses opposing streams to thin the center of a sample, and automatically shuts off once light is sensed through the sample.
[Ion-milling](ion-milling.md) uses high-energy #Ar ions to knock off sample atoms at low angle to create a wedge cross-section:
- This results in a smoother, lower damage surface.
- Heating can be problematic and cooling is often applied.

## Ultramicrotomy
For soft samples, especially heat-sensitive materials, the prior preparation methods are incompatible.
#ultramicrotomy is a version of #microtomy capable of creating #electron-transparent samples.
It uses the same principle of operation but has greater precision.

## Summary
- #TEM has fundamental differences in its setup, but it is similar in many ways to #SEM.
- The key differences are the #electron-transparent requirements and transmission imaging modes.
- The sample preparation is more stringent than in #SEM, but the resolution and capabilities of the #TEM are often necessary for the related analysis.

File: docs/class/engr-837-001-materials-characterization-methods/lecture-2-optical-microscopy-concepts.md
<!-- 220824 -->
# Lecture 2: Optical Microscopy Concepts
## Objectives
- Introduce concepts and uses of #optical-microscopy.
- Identify the mechanisms of light focusing and lens design.
- Specify the way images are formed and how magnification is calculated.

## Basics of Optics
#optical-microscopy uses lenses to focus and magnify an object.
Some general concepts will be helpful to understand how and why this works.
The principle of refraction will be central to lens function.
[Snell’s Law](snells-law.md) gives a geometry relationship: $n_{1}\sin(\theta_{1}) = n_{2}\sin(\theta_{2})$.

| ![](../../../attachments/engr-837-001-materials-characterization-methods/basics_of_optics_220830_154214_EST.png) |
|:--:|
| The rate at which light passes through a material differs from material to material. |

!!! example [Snell's Law](snells-law.md)
    | ![](../../../attachments/engr-837-001-materials-characterization-methods/snells_law_example_220830_154332_EST.png) |
    |:--:|
    | Solve for $\theta_{1}$, $\theta_{2}$, $\theta_{3}$, and $\theta_{4}$. The index of refraction outside prism is $n = 1$ and inside is $n = 1.56$. |

    $$\begin{split}
    \theta_{1} &= 40\degree \\
    \theta_{2} &= \arcsin(\frac{n_{1}}{n_{2}}\sin(\theta_{1})) \\
    \implies \arcsin(\frac{1}{1.56}\sin(40\degree)) &\approx 24.3\degree \\
    \implies \theta_{3} &= 30\degree + (30\degree - 24.3\degree) \\
    &= 35.7\degree \\
    \theta_{4} &= \arcsin(\frac{n_{3}}{n_{4}}\sin(\theta_{3})) \\
    \implies \arcsin(\frac{1.56}{1}\sin(35.7\degree)) &\approx 65.6\degree
    \end{split}$$

## Convex and Concave Lens
[Refraction Rules for a Converging Lens](refraction-rules-for-a-converging-lens.md):
- Any incident ray traveling parallel to the principal axis of converging lens will refract through lens and travel through focal point on opposite side of lens.
- Any incident ray traveling through the focal point on the way to the lens will refract through lens and travel parallel the principal axis.
- An incident ray that passes through the center of the lens will in effect continue in the same direction that it had when it entered the lens.

| ![](../../../attachments/optical-microscopy-concepts/refraction_by_a_converging_lens_221027_145956_EST.png) |
|:--:|
| Incident rays which travel through the focal point will refract through the lens and travel parallel to the principal axis. |

[Refraction Rules for a Diverging Lens](refraction-rules-for-a-diverging-lens.md):
- Any incident ray traveling parallel to the principal axis of a diverging lens will refract through the lens and travel in line with the focal point: i.e., in a direction such that its extension will pass through the focal point.
- Any incident ray traveling towards the focal point on the way to the lens will refract through the lens and travel parallel to the principal axis.
- An incident ray that passes through the center of the lens will in effect continue in the same direction that it had when it entered the lens.

| ![](../../../attachments/optical-microscopy-concepts/refraction_by_a_diverging_lens_221027_150138_EST.png) |
|:--:|
| A diverging lens is said to have a negative focal length since rays which enter the lens traveling parallel to the principal axis diverge. |

## Imaging
The purpose of #optical-microscopy is to view an object at increased magnification and/or with some alteration to the light transmitted through or reflected from that object: i.e. to provide information not available with the naked eye.
This requires lens and/or filters that manipulate the light.
The light must be captured by eye or sensor, and the construction of a microscope must be suited to the purpose: not all microscopes are the same in quality or capability.

## Vision correction
Near and far-sightedness are caused by incorrect focusing of incoming light.
The "detector" must be within the #focal-plane of the light to get a clear image.
The #focal-point of most objective lenses (not like a camera) is not variable, so the sample height must be varied.

## Magnification
| ![](../../../attachments/engr-837-001-materials-characterization-methods/magnification_220830_154431_EST.png) |
|:--:|
| A simple lens magnifies an object in a *virtual* image that *appears* to be coming from a larger object. The real image will be inverted at the #focal-point on the side of the lens. |

<!-- 20220826T13:05 -->

## Thin lens equation and magnification
Magnification depends on the #focal-length of the lens ($f$) and the distances from the lens to the object ($u$) and image ($V$).
Triangles ABO and A’B’O are similar (A’B’/AB = OB’/OB).
Triangles A’B’F and OCF are similar (A’B’/OC = FB’/OF).
AB = OC, so OB’/OB = FB’/OF = (Ob’ - OF)/OF.
Let OB = -u, OB’ = v, and OF = f.
$\frac{v}{-u} = \frac{v - f}{f}$ \implies M = \frac{h’}{h}$.
Question: What is M at 2F? A: 1.

![](../../../attachments/engr-837-001-materials-characterization-methods/thins_lens_equation_and_magnification_220830_154726_EST.png)

## Magnification
The near point of eye focus is conventionally taken as $250 mm$ (a relaxed focus).
The virtual image is what appears to be the object (enlarged and at a greater distance).
Higher magnification requires a shorter focal length.
Multiple lenses multiply magnification.

![](../../../attachments/engr-837-001-materials-characterization-methods/magnification_220830_154819_EST.png)

## It’s a little more complicated…
Example: a camera “lens”, which is a compound lens consists of numerous elements.
This is similar for microscope objectives.

## Summary
- #optical-microscopy is a valuable tool to examining a wide range of objects.
- Even basic microscopes use complex lens systems to focus and magnify objects.
- The principles of lens design are prevalent in many other light-based observation techniques, such as telescopes and cameras.

File: docs/class/engr-837-001-materials-characterization-methods/rayleigh-criterion-for-resolution.md
# Rayleigh Criterion for Resolution

Two points are just resolved when the center of the Airy disk generated by one point coincides with the first zero of the Airy disk generated by the second point: $R = \frac{d}{2} \approx \frac{0.61\lambda}{\mu\sin(\alpha)}$.
$d$ is the Airy disk diameter (central spot); $\mu$ is the refractive index of medium between object and lens; $\alpha$ is the half-angle cone of light entering objective; and $\lambda$ is wavelength of light.

File: docs/class/engr-837-001-materials-characterization-methods/reciprocal-lattice.md
# Reciprocal Lattice

Diffraction within a crystal results in a three-dimensional array of spots that is the reciprocal lattice of the crystal.
A reciprocal lattice is a series of points represented with [Miller indices $(hkl)$](../engr-839-001-mechanical-metallurgy/miller-indices.md).
A direction is represented by vector $\mathbf{r}_{uvw}$ with unit vectors $\mathbf{a}$, $\mathbf{b}$, and $\mathbf{c}$ in _real space_ (uvw corresponding to the indexing integers).
In [reciprocal space](reciprocal-space.md), the direction vector $d^{*}_{hkl}$ has unit vectors of $\mathbf{a}^{*}$, $\mathbf{b}^{*}$, and $\mathbf{c}^{*}$.
$$\begin{split}
\mathbf{r}_{uvw} &= u\mathbf{a} + b\mathbf{b} + w\mathbf{c} \\
\mathbf{d}^{*}_{hkl} &= h\mathbf{a}^{*} + k\mathbf{b}^{*} + l\mathbf{c}^{*}
\end{split}$$

File: docs/class/engr-837-001-materials-characterization-methods/reciprocal-space.md
# Reciprocal Space

A dimension in reciprocal space is the reciprocal of the dimension in real space such that $$\left|d^{*}_{hkl}\right| = \left|\frac{1}{d_{hkl}}\right|$$
Each #crystal-structure has a unique [reciprocal lattice](reciprocal-lattice.md).
Lattice point in reciprocal space represent #crystal-planes $(hkl)$, and the direction $d^{*}_{hkl}$ is perpendicular to the plane $(hkl)$.
The real and reciprocal vectors are necessarily parallel.
They are if the crystal is orthogonal but generally:
$$\mathbf{a}^{*} \perp \mathbf{b} \text{ and } \mathbf{c} \text{, } \mathbf{b}^{*} \perp \mathbf{c} \text{ and } \mathbf{a} \text{, } \mathbf{c}^{*} \perp \mathbf{a} \text{ and } \mathbf{b} \text{, where } \mathbf{a}\mathbf{a}^{*} = \mathbf{b}\mathbf{b}^{*} = \mathbf{c}\mathbf{c}^{*} = 1$$

File: docs/class/engr-837-001-materials-characterization-methods/rose-visibility-criterion.md
# Rose Visibility Criterion

...states that the signal must be fives times greater than the noise to distinguish objects.
The deviation can be determined from the square root of the mean of n counts of S: $\Delta S > 5N$ or $\Delta S > 5\sqrt{\bar{n}}$.
Contrast was defined as: $C = \frac{\Delta S}{S} > \frac{5\sqrt{\bar{n}}}{S} = \frac{5\sqrt{\bar{n}}}{\bar{n}}$ which yields $\bar{n} > (5/C)^{2}$.

File: docs/class/engr-837-001-materials-characterization-methods/tem-lift-out.md
# TEM Lift Out

#TEM requires a thin (100 nm or less) sample to be created.
This can be done from a surface by trenching out each side and then undercutting to create a sort of bridge.
That section is then attached to microneedle and the remaining attachments are released.
The microneedle is raised and a #TEM grid is brought in place.
The sample is then mounted to the grid and thinned to electron transparency.
Protective coatings are used to reduce #damage to the sample.
The same material (e.g. #Pt ) is also used to "weld" the sample to the needle.

File: docs/class/engr-837-001-materials-characterization-methods/thermionic-source.md
# Thermionic Source

Thermionic sources heat a filament to high temperature to "boil" off electrons.
The lowest cost version is a tungsten wire.
A lanthanum hexaboride ($LaxB_{6}$) emitter has a lower #work-function (less than half that of $W$).
$LaB_{6}$ has a higher brightness (10X) and longer lifetime (10X) but high cost (10X).
$LaB_{6}$ also requires higher vacuum and that raises the complexity and cost of the microscope.

File: docs/class/engr-837-001-materials-characterization-methods/topographical-contrast.md
# Topographical Contrast

## Trajectory
The #SEM produces images that appear 3D because the #SE signal is dependent on topography.
Surfaces oriented toward the detector will appear brighter because the signal is uninhibited from reaching it.
On the opposite side of a feature the #SE are absorbed in the material and signal is lost.

## Number
There are also signal intensity differences caused by the number effect which occurs where more electrons are emitted from the sample.
This can be in angled surfaces, at edges, and in thin sections.
Both #BSE and #SE are subject to this: #SE are more useful for topographical contrast.
