Repository: jmanthony3/Archimedes

File: docs/class/engr-839-001-mechanical-metallurgy.txt (part 2 of 6)
---
- For constant volume without lateral contraction, the ratio is 0.5 (plastic only).

#### Summary
- Elasticity affects everything, because it is initial response to stress.
- Material behavior in elastic region dictates behavior in application.
- Components rarely useful in plastic region, so they will spend their lifetime in the elastic range.
- Although elastic properties are commonly discussed at a continuum scale, we will find it important to atomic scale phenomena.



---


*Lecture: September 03, 2021*

### Elasticity: Polycrystalline Materials and Bulk Metals
#### Introduction
- Stress may be applied in any arrangement, and we can determine the overall conditions of strain.
- This is often reduced to two dimensions, but it does not have to be (it is just simpler).
- We can determine the state of stress as a point in any orientation (not just aligned with the applied stress) by using transformation techniques.
- Certain orientations will result in only normal or shear stresses, which can be important for determining the resulting performance.

#### Stress Tensor Revisited

| ![](../../attachments/engr-839-001-mechanical-metallurgy/cauchy_stress_tensor_210907_152153_EST.png) |
|:--:|
| $\label{fig:cauchy_stress_tensor}$ |

- Cuachy stress tensor describes the complete state of stress in three dimensions.
- Valid for small deformations (Eq. \eqref{eq:tensor_notation}).

#### Hooke's Law Revisited
- Linear elastic response in homogeneous metals and alloys which allows us to relate stress and strain in three dimensions through the #poisson-ratio, $\nu$ \eqref{eq:poisson_ratio}.

$$\begin{split}
\epsilon_{11} &= \frac{1}{E}[\sigma_{11} - \nu(\sigma_{22} + \sigma_{33})] \\\\
\epsilon_{22} &= \frac{1}{E}[\sigma_{22} - \nu(\sigma_{11} + \sigma_{33})] \\\\
\epsilon_{33} &= \frac{1}{E}[\sigma_{33} - \nu(\sigma_{11} + \sigma_{22})] \\\\
\gamma_{12} &= \frac{\sigma_{12}}{G} \\\\
\gamma_{13} &= \frac{\sigma_{13}}{G} \\\\
\gamma_{23} &= \frac{\sigma_{23}}{G}
\end{split}$$

>**Example 1:** For the following stress tensor, what are the resulting normal strains if $E = 10e3 kip$ and $\nu = 0.3$?
$\sigma = \begin{bmatrix}5, 3, 2 \\\\ 3, -1, 0 \\\\ 2, 0, 4\end{bmatrix}kip$
$$\epsilon_{normal} = \begin{bmatrix}\frac{1}{10e3 ksi}[5 ksi - 0.3(-1 + 4)]ksi \\\\ \frac{1}{10e3 ksi}[1 ksi - 0.3(5 + 4)]ksi \\\\ \frac{1}{10e3 ksi}[4 ksi - 0.3(5 + (-1))]ksi\end{bmatrix}ksi = \begin{bmatrix}4.1e-4 \\\\ -3.7e-6 \\\\ 2.8e-6\end{bmatrix}$$

#### Simplifications
- To avoid complex tridimensional description of stress and strain, especially during plastic deformation, simplifications are possible.

[[plane-stress]]
: Strain and strain go to zero at free surface (normal and shear).

[[plane-strain]]
: One dimension is considered infinite.

- Conditions of [[pure-shear]] can also be considered, such that no normal forces are present.

$$\begin{bmatrix}
\sigma_{xx}, \tau_{xy} \\\\
\tau_{yx}, \sigma_{yy}
\end{bmatrix}\begin{bmatrix}
(x) \\\\
(y)
\end{bmatrix}$$

$$\begin{bmatrix}
\epsilon_{xx}, \gamma_{xy} \\\\
\gamma_{yx}, \epsilon_{yy}
\end{bmatrix}\begin{bmatrix}
(x) \\\\
(y)
\end{bmatrix}$$

#### #Mohrs-Circle Revisited
- A graphical way to represent stress transformation to alternative orientations.
- These are set of equations that describe stress transformation, but a graphical solution is often useful.

| ![](../../attachments/engr-839-001-mechanical-metallurgy/mohrs_circle_illustration_210907_153956_EST.png) |
|:--:|
| $\label{fig:mohrs_circle_illustration}$ |

- Principal stress: maximum/minimum normal stresses (no shear)

| ![](../../attachments/engr-839-001-mechanical-metallurgy/mohrs_circle_transformation_equation_illustration_210907_154859_EST.png) |
|:--:|
| $\label{fig:mohrs_circle_transformation_equation_illustration}$ |

- $R = \sqrt{(\frac{\sigma_{11} + \sigma_{22}}{2})^{2} + \tau_{12}^{2}}$
- $\sigma_{11}' = \frac{\sigma_{11} + \sigma_{22}}{2} + \frac{\sigma_{11} - \sigma_{22}}{2}cos(2\theta) + \sigma_{12}sin(2\theta)$
- $\sigma_{12}' = -\frac{\sigma_{11} - \sigma_{22}}{2}sin(2\theta) + \sigma_{12}cos(2\theta)$

!!! example What is the stress state if rotated $30\degree$ CCW?
	| ![](../../attachments/engr-839-001-mechanical-metallurgy/mohrs_circle_example_problem_1_210907_155042_EST.png) |
	|:--:|
	| $\label{fig:mohrs_circle_example_problem_1}$ |
	*Given: $\sigma_{11} = -8 ksi, \sigma_{22} = 12 ksi, \sigma_{12} = -6 ksi$*
	Center point, $C = \sigma_{avg} = \frac{\sigma_{11} + \sigma_{22}}{2} = \frac{-8 + 12}{2} = 2 ksi$
	| ![](../../attachments/engr-839-001-mechanical-metallurgy/mohrs_circle_example_1_problem_step_t_find_r_210907_155511_EST.png) |
	| $\label{fig:mohrs_circle_example_1_problem_step_t_find_r}$ |
	$R = \sqrt{10^{2} + 6^{2}} = 11.66$
	| ![](../../attachments/engr-839-001-mechanical-metallurgy/mohrs_cricle_example_1_problem_step_to_find_angle_210907_155632_EST.png) |
	| $\label{fig:mohrs_cricle_example_1_problem_step_to_find_angle}$ |

	Use trig to find $\phi$ and $\psi$: $\phi = tan^{-1}(\frac{6}{10}) = 30.96\degree, \psi = 60 - \phi = 29.04\degree$
	$\sigma_{11}' = 2 - 11.66cos(29.04) = -8.2 ksi$
	$\sigma_{12}' = -11.66sin(29.04) = 5.66 ksi$

	| ![](../../attachments/engr-839-001-mechanical-metallurgy/mohrs_circle_example_1_complete_210907_160049_EST.png) |
	|:--:|
	| Slight drop increase of normal stress and slight decrease of shear stress. $\label{fig:mohrs_circle_example_1_complete}$ |
	| ![](../../attachments/engr-839-001-mechanical-metallurgy/mohrs_circle_example_1_complete_clean_210908_192355_EST.png) |
	| Basic steps to find all stresses and strains at orientations relative to what you start with. $\label{fig:mohrs_circle_example_1_clean}$ |


---


*Lecture: September 06, 2021*

### Pure Shear
There exists a condition which has only shear stresses and no normal stress. This condition is called *[[pure-shear]]*, which means that $\sigma_{11} = -\sigma_{22}$. This implies that [[Mohrs-Circle]] is centered at the origin, because $\sigma_{avg} = 0$. Graphically, the maximum shear stress possible in this condition is the radius of [[Mohrs-Circle]] and at $90\degree$ from the horizontal. However, recall that angles in [[Mohrs-Circle]] are twice real angles: e.g. if $\theta_{Mohr} = 2*\theta_{real}$ and $\theta_{Mohr} = 90\degree$, then $\theta_{real} = 45\degree$.

| ![](../../attachments/engr-839-001-mechanical-metallurgy/pure_shear_depicted_210908_193214_EST.png) |
|:--:|
| If a component experiences compression in one axis and tension in a perpendicular axis, then elements within the component experience [[pure-shear]]. $\label{fig:pure_shear_depicted}$ |

Using knowledge of this condition, we can find stress and strain information with the following relations:

$$\begin{split}
\epsilon_{11} &= \frac{1}{E}(\sigma_{1} - \nu\sigma_{2}) = \frac{\sigma_{1}}{E}(1 + \nu) \\\\
\tau &= -\sigma_{1} (on~circle,~with~sign~convention) \\\\
\tau &= G\gamma \\\\
\epsilon_{11} &= -\frac{G\gamma}{E}(1 + \nu) \\\\
2\epsilon_{11} &= -\gamma \\\\
G &= \frac{E}{2}(1 + \nu)
\end{split}$$

"(on circle, with sign convention)" holds true because the radius, $R$ of [[Mohrs-Circle]] is $\sigma_{1} = - \sigma_{1}$. Some of these relationships are not limited to [[pure-shear]], because $E, G \text{and} \nu$ are material properties.

Expressing three-dimensional stress is important, but can be achieved with tensor notation. Analysis of stress states can be reduced from three to two dimensions if assuming [[plane-stress]] (zero stress in third axis) or [[plane-strain]] (zero strain in third axis). This simplified analysis can be transformed to desired stress states by equations or [[Mohrs-Circle]].
Recall that [[Mohrs-Circle]] is a graphical representation of all possible stress states, but it must be drawn accurately that trigonometric functions might be used effectively.

### Elasticity: Atomic Bonds
#### Introduction
What preceded was continuum elasticity. What follows is observing the previously explored behaviors at the atomistic level. These behaviors determine the way force, stress, and strain occur. Characterizing these behaviors informs the results of bond strength in materials: we focus on metals. There exist competing behaviors of attraction and repulsion.

Continuum looks and homogeneous units wherein stress states are described without knowing the exact material makeup. Here, we can continue to ignore anisotropic conditions, but must observe the source of elasticity: atomic bonds. Strength of bonds determined by electronic characteristics, but can be influenced by external conditions: heat, magnetic fields, etcetera.

| ![](../../attachments/engr-839-001-mechanical-metallurgy/electronic_bonds_simplified_210908_195046_EST.png) |
|:--:|
| We assume only planar, uniaxial attractions. $\label{fig:electronic_bonds_simplified}$ |

#### Atomic Bonding
Electronic bonds govern behavior of all material properties. All mechanical behavior first exhibits elastic behavior. These effects can be observed with a simple spring model between two atoms.

| ![](../../attachments/engr-839-001-mechanical-metallurgy/simple_spring_model_210908_195302_EST.png) |
|:--:|
| Simplified spring model to visually show attractive and repulsive forces of electronic bonds between atoms. $\label{fig:simple_spring_model}$ |

#### Bond Interaction and Force
Two atoms will have an equilibrium separation, $r_{0}$. We assume this until some external influence is applied. The minimum bonding energy also occurs here. Repulsion is caused by the *[[Pauli-Exclusion-Principle]]* and attraction is *[[Coulombic-forces]]* in nature.

$$\begin{equation}
	U_{i} = -\frac{A}{r^{m}} + \frac{B}{R^{n}}
	\label{eq:bonding_energy}
\begin{equation}$$

| ![](../../attachments/engr-839-001-mechanical-metallurgy/interaction_energy_and_force_210908_195751_EST.png) |
|:--:|
| Electronic bonding occurs according to these two curves between any two atoms. $\label{fig:interaction_energy_and_force}$ |

!!! example
	Potential energy of $Na^{+}Cl^{-}$, an ionic pair, at distance $r$ where $q_{0} = 1.6e-19~[C]$, $\epsilon_{0} = 8.85e-12~[\frac{C}{N-m^{2}}]$, and $U_{i} = 1.12~[eV]$. If $r_{0} = 0.276~[nm]$, then find: **a)** the value of B; and **b)** the total, attractive, and repulsive forces at $r = 0.25 [nm]$.
	$$\begin{split}
	U_{i} &= -\frac{A}{r^{m}} + \frac{B}{r^{n}} \\\\
	U &= U_{i} - \frac{q^{2}}{4\pi\epsilon_{0}r} + \frac{B}{r^{9}}
	\end{split}$$
	Because $\frac{dU}{dr} = 0$ at $r_{0}$,
	$$\begin{split}
	\frac{dU}{dr} &= 0 = \frac{q^{2}}{4\pi\epsilon_{0}r^{2}} - \frac{9B}{r_{0}^{10}} \\\\
	\frac{q^{2}}{4\pi\epsilon_{0}r^{2}} &= \frac{9B}{r_{0}^{10}} \\\\
	\implies B &= \frac{r_{0}^{8}q^{2}}{36\pi\epsilon_{0}}
	\end{split} \\\\
	\begin{split}
	B &= 8.61e-106 [N-m^{10}]
	\end{split}$$
	$B$, then, is simply plugged into the following equations to find electronic bond forces at not the equilibrium distance, $r = 0.25 [nm]$.
	$$\begin{split}
	F &= \frac{dU}{dr} = F_{A} - F_{R} \\\\
	F &= \frac{q^{2}}{4\pi\epsilon_{0}r^{2}} - \frac{9B}{r_{0}^{10}}
	\end{split} \\\\
	\begin{split}
	F_{A} &= \frac{q^{2}}{4\pi\epsilon_{0}r^{2}} = 3.68e-4 [N] \\\\
	F_{B} &= \frac{9B}{r_{0}^{10}} = -8.13e-9 [N] \\\\
	\implies F &= 4.44e-9 [N]
	\end{split}$$

#### Stress and Strain in Bonds
Force is proportional to atomic displacement and change in energy. Stress requires number of atoms involved in some area by estimating atomic spacing at equilibrium, $r_{0}^{2}$. Strain, then, is the change in spacing divided by the equilibrium spacing. [[Youngs-modulus]] is a material property of stress over strain. These can be summarized by the following relations:

$$\begin{split}
F &= \frac{dU_{i}}{dr} \\\\
d\sigma &= NdF \\\\
d\sigma &= \frac{dF}{r_{0}^{2}} \\\\
d\epsilon &= \frac{dr}{r_{0}} \\\\
E &= \frac{Am(n-m)}{r_{0}^{m + 3}} \\\\
A &= \frac{q^{2}}{4\pi\epsilon_{0}} \\\\
E &= \frac{kq^{2}}{r_{0}^{4}}
\end{split}$$

| ![](../../attachments/engr-839-001-mechanical-metallurgy/outcomes_of_bonding_210908_203140_EST.png) |
|:--:|
| Stronger bonding can effect melting point, stiffness, etcetera. Understanding these effects informs how higher length scales behave under some condition. $\label{fig:outcomes_of_bonding}$ |

#### Summary
Bulk properties come from atomic bonds. Treatment of elasticity at atomic scale determines balances of attractive and repulsive forces; therefore, external forces cause a shift from the equilibrium state. Bond properties can be adjusted to preference with some processing technique: e.g. alloying.


---


*Lecture: September 09, 2021*

## Exam Review
**Miller Indices**
When drawing Miller indices--coordinates, vectors, and planes--keep to Fig. @fig-milled_index_axis convention. This makes grading quicker, because a different orientation is not necessarily wrong but are harder to grade.

| ![](../../attachments/engr-839-001-mechanical-metallurgy/axes_for_milled_indices_210908_182057_EST.png) |
|:--:|
| Keep cubes with z-vertical and #hcp with c-vertical. $\label{fig:milled_index_axis}$ |

#apf will be used in the exam (per the provided table from earlier lectures). **The content of the homework is the template for the exam: no new content on exams.** WRT to calculating unit cell mass, follow this algorithm example for iron (Fe):

$$\begin{split}
\rho &= \frac{nA}{V_{c}N_{A}}
\end{split} \\\\
\begin{split}
\rho_{Fe} &= (55 amu) (\frac{g}{mol}/1 amu) / (N_{A}) \\\\
\rho_{Fe} &= 3.053e-22 g/atom \\\\
\rho_{Fe, {\#bcc}} &= \rho_{Fe}*2/a_{0}^{3}
\end{split}$$

**Tensorial vs. Engineering Strain**

| ![](../../attachments/engr-839-001-mechanical-metallurgy/engineering_vs_tensor_strains_210908_183912_EST.png) |
|:--:|
| Engineering strain keeps deformation in one axis. Actual strain is half that, but in two axes. $\label{fig:engineer_vs_tensor_strain}$ |

Because we know the relation, $\epsilon_{ij} = \frac{\gamma_{ij}}{2}$, we know $G = \frac{\tau}{\gamma} = \frac{E}{2(1 + \nu)}$. We can then know the deformation on some axis: e.g. $\gamma_{12} = \frac{\sigma_{12}}{G} = -37.1e-6$. But tensor notation for shear strain, $\gamma_{shear} = \frac{\gamma_{calc}}{2}$.

**Calculating Strains from Poisson's Ratio**
Because the compression test is performed in a single axis to squish some specimen, the other lateral strains can be calculated by assuming #plane-stress: zero stress in the direction normal to the thinnest dimension.

| ![](../../attachments/engr-839-001-mechanical-metallurgy/plane_stress_example_210908_185050_EST.png) |
|:--:|
| $\label{fig:plane_stress_example}$ |

[[pure-shear]] occurs when $\sigma_{22} = -\sigma_{11}$. The shear stress, $\tau$ is the radius of [[Mohrs-Circle]]. The principal stress are the maximum and minimum of [[Mohrs-Circle]]. A stress tensor is the sum of the [[hydrostatic-stress]] and [[deviatoric-stress]] tensors: $[\sigma] = [\sigma_{hydro}] + [\sigma_{dev}]$, where [[hydrostatic-stress]], $\sigma_{hydro} = \frac{\sigma_{11} + \sigma_{22} + \sigma_{33}}{3}$ goes on the diagonal of the tensor and will cause a change volume, but not the object's shape. [[deviatoric-stress]]: (elements not on the diagonal) will change an object's shape, but not its volume.

| ![](../../attachments/engr-839-001-mechanical-metallurgy/pure_shear_state_example_210908_185227_EST.png) |
|:--:|
| Remember that maximum shear on [[Mohrs-Circle]], at $90\degree$, is twice the angle in real space: i.e. [[pure-shear]] occurs $45\degree$ of the actual part. $\label{fig:pure_shear}$ |


---


*Lecture: September 13, 2021*

## Plasticity
### Introduction
Plasticity is sometimes involved with engineering design. It may also prove integral to performance. This chapter explores the importance the stress-strain behavior and the effects thereof.
Materials always follow elastic to plastic deformation before ultimate failure. Most applications will operate within the elastic region (ceramics with narrow elastic regimes), but accommodations for work-hardening may be considered. Not all materials work-harden the same way. Two yield points in materials: *first yield* is the elastic limit, and *ultimate strength* is ultimate plasticity. **Plasticity** is imperative for processing and performance of materials.

!!! tip
	Think of Dr. Atwater's lawn mower!

**Mechanical Testing** Determines mechanical properties for materials: such as various tension or compression. Tension is the most popular, but all give same information: *stress-strain* curve.

#### Engineering and true stress and strain
Recall that [[engineering-stress]] is from $A_{0}$ and [[true-stress]] uses $A_{i}$. *Plastic deformation is volume conservative*, which allows calculating [[true-stress]] and [[true-strain]] from the engineering values. Stress-strain curves relates initial conditions to overall performance.

| ![](../../attachments/engr-839-001-mechanical-metallurgy/stress_strain_curve_comparisons_true_to_engineering_210913_183110_EST.png) |
|:--:|
| True stress-strain gives more accurate understanding of stress states, but can be more difficult to interpret. $\label{fig:stress_strain_curve_comparisons_true_to_engineering}$ |

!!! question Is conversion from engineering to true stress-strain meaningful with necking? <cite> DK
	It depends. We will discuss this later.

#### Work-Hardening Basics
*[[Ludwik-Hollomann]]* equations
: $$\begin{equation}\sigma = \sigma_{0} + K\epsilon^{n} \label{eq:ludwik_hollomann}\end{equation}$$ Where $\sigma_{0}$ is the yield stress, $K$ is experimentally found ($\frac{G}{100}-\frac{G}{1000}$); $\epsilon$ is true strain; and, $n$ is some work hardening coefficient (0.2-0.5).

!!! example Use the *[[Ludwik-Hollomann]]* equation (Eq. \eqref{eq:ludwik_hollomann}) to determine work hardening exponent, $n$ in an alloy of true strain at 0.1 and true stress = 415 MPa. Assume $K = 1035 MPa$ and $\sigma_{0} = 0$.
	$$\begin{split}
	\sigma &= \sigma_{0} + K\epsilon^{n} \\\\
	log[\sigma &= \sigma_{0} + K\epsilon^{n}] \\\\
	log(\sigma) &= log(K) + n*log(\epsilon) \\\\
	\frac{log(\sigma) - log(K)}{log(\epsilon)} &= n
	\end{split} \\\\
	\begin{split}
	\implies n &= \frac{log(415) - log(1035)}{log(0.1)} \\\\
	n &\approx 0.397
	\end{split}$$

	!!! note
		The greater, $n$, the more work-hardening can occur.

**Refined Methods**
*L=H* has limits; therefore, *Voce* equations adds asymmetry. *[[Johnson-Cook]]* expands with strain-rate and temperature dependence:

$$\begin{equation}
\sigma = (\sigma_{0} + K\epsilon^{n})\bigg(1 + C*ln(\frac{\dot{\epsilon}}{\dot{\epsilon_{0}}})\bigg)\bigg[1 - \bigg(\frac{T - T_{r}}{T_{m} - T_{r}}\bigg)^{m}\bigg]
\label{eq:johnson_cook}
\end{equation}$$

Each term in the *[[Johnson-Cook]]* equation represents a different failure mechanism.

**Volume Conservation**
Volume is assumed to be constant through deformation; however, volume is not always assumed constant in the elastic region. *[[poisson-ratio]]*, $\nu$ is constant in the elastic region, but varies in the plastic region. True and engineering stress-strains considered equivalent up to elastic limit.

| ![](../../attachments/engr-839-001-mechanical-metallurgy/stress_strain_jog_210913_185442_EST.png) |
|:--:|
| Steels have upper and lower yield limits to break dislocations apart. $\label{fig:stress_strain_jog}$ |

#### Summary
Plasticity introduces new requirements to calculate stress and strain. Elastic portion considered inconsequential and plastic deformation is volume constant.


---


*Lecture: September 15, 2021*

### Tensile Curve Parameters, Necking, and Strain Rate
Features of the stress-strain curve indicate when necking occurs, and give insight when correction factors apply: only when cylindrical samples neck. New equations for material behavior after necking. [[strain-rate]] affects material response as well.

#### Introduction
Tensile testing is the most basic form to determine material properties. Parameters of test affect outcome: temperature, etcetera.

| ![](../../attachments/engr-839-001-mechanical-metallurgy/tensile_curve_features_210915_192748_EST.png) |
|:--:|
| *A:* $0.2\%$ strain offset yield stress. *B:* #upper-yield. *C:* #lower-yield. *D:* #proportional-limit. *D`:* #ultimate-tensile-strength (UTS). *E:* #rupture-stress. *F:* non-uniform plastic strain limit. *G:* #rupture-strain (strain to failure). *H:* lower yield region. The area under the elastic region is the *#modulus-of-resilience* and *#toughness* is area under entire curve. $\label{fig:tensile_curve_features}$ |

The more dislocations/impurities, the more local stresses exist, and more global force is required to overcome the sum of the internal stress: this is true for plain carbon steels.

!!! note Items of Note
	1. Yielding is preceded by *micro-yielding*, where  [[dislocation-motion]] can occur below traditional yield stress.
	2. Upper-lower yield behavior is largely seen in plain, low-carbon steels.
	3. Vacancy and dislocation pinning resist initial yielding.
	4. [[strain-rate]] will modify the tensile curve and can obscure the upper-lower yield phenomenon when present.

#### Necking
Occurs when localized deformation begins to dominate the strain: *void nucleation, coalescence, and growth*. This is also known as *[[plastic-instability]]* and is defined by **[[Considere-Criterion]]**: increase in stress relative to strain (work-hardening) reaching a maximum in the engineering stress-strain curve. *The higher the strain exponent, the more strain you get out of the material.* Using this criterion, substituting true stress-strain into the derivative and apply Eq. \eqref{eq:ludwik_hollomann}, you get the relationship $\epsilon_{u} = n$, where $\epsilon_{n}$ is maximum, uniform plastic strain.

Work-hardening exponent from *engineering* stress-strain curve. [[work-hardening]] decreases during increase of plastic strain until that point at which necking occurs. A metal unable to work-harden immediately reaches the point of necking after yielding, which is consistent with equations.

[[work-softening]]
: The more it deforms, the easier it can be deformed (not necessarily from reduced area)--is possible under extreme conditions.

!!! tip
	Think of void nucleation, coalescence, and growth!

#### Stress-strain and Necking
After necking, instantaneous cross-sectional area must be continuously determined. Neck acts as a "second", miniature tensile specimen, so it's strain-rate is higher from shorter length. Irregular geometry of neck also introduces triaxial flow stress. Magnitude of transverse stresses depends on sample and neck geometry and strain-rate.

##### Bridgman Correction
This only applies to *cylindrical* samples, because sample area and neck radius must be known.

$$\begin{equation}
\sigma = \frac{\sigma_{avg}}{(1 + 2\frac{R}{r_{n}})ln(1 + \frac{r_{n}}{2R})}
\label{eq:bridgmann_correction}
\end{equation}$$

$R$ is radius of curvature of the neck, and $r_{n}$ is the cross-sectional radius at thinnest part of neck. The further away from necking (higher strains), this correction factor increases.

##### State of Stress in Deformation
Necking is onset of failure in a non-uniform fashion. Applies only to tensile testing, because compression samples *barrel*. Necking can be suppressed to achieve higher strains in more complex stress states.

| ![](../../attachments/engr-839-001-mechanical-metallurgy/wire_drawing_example_210915_193440_EST.png) |
|:--:|
| Wire drawing shows ability to achieve 7.4 true strain of copper. $\label{fig:wire_drawing_example}$ |

#### Strain Rate
Increasing [[strain-rate]] work-hardens faster: **void nucleation controls**!! This parameter is part of stress-strain-rate relationship: $\sigma = K\dot{\epsilon}^{m}$. $m$ can be found from a jump test between two strain-rates using the [[Ludwik-Hollomann]] equation: $m = \frac{ln(\frac{\sigma_{2}}{\sigma_{1}})}{ln(\frac{\dot{\epsilon_{2}}}{\dot{\epsilon_{1}}})}$.

**Strain-rate In Practice**
Strain-rate can vary from $10^{-6}s^{-1}$ to $10^{6}s^{-1}$. Tensile tests usually within $10^{-4}s^{-1}$ to $10^{-1}s^{-1}$. High [[strain-rate]] (Hoppy bar) and creep or stress relaxation tests invaluable to determine material behavior under extreme conditions. Creep and stress relaxation tests incorporate higher temperatures, which is important to material performance.

Strain-rate affects material behavior. Increasing [[strain-rate]] often increases yield stress and the [[work-hardening]] rate. Typically, $0.02<m<0.2$ for $0-0.9T_{H}$.

**Super-plastic Behavior** Effective [[strain-rate]] in necking area increases. Positive [[strain-rate]] sensitivity implies an increased stress and the yield point will shift to the weaker section. Same concept that assists in distributing strain across tensile specimen length in [[work-hardening]].

#### Summary
Stress-strain curve contains much information, but not all can be known from only the engineering curve. Necking changes specimen geometry, which affects test results. Stress states may control onset and progression of necking, which may allow for much higher strains before failure. [[strain-rate]] affects material response and is dependent on processing and performance applications.


---


*Lecture: September 17, 2021*

### Compression and Hardness
#### Introduction
Many applications use compressive stresses; therefore, testing for compression is more relevant. Some materials perform well under compression and not tension. Simpler and more cost-effective to perform compression tests; therefore, metal alloy research heavily utilizes this method.

#### Practical Considerations
Compression is simple but requires care to ensure good data. Plate alignment and sample parallelism and flatness are imperative. Lubricant between plates and sample reduce barreling. Machine compliance must be removed from measured stress-strain curve, especially at lower strains. Can also measure strain from video recordings and point markers on sample.

!!! tip
	Plates should be much harder than the sample.

#### Compression Curve
Stress-strain opposite from tensile curve. Barreling is source of non-uniform plastic strain.

| ![](../../attachments/engr-839-001-mechanical-metallurgy/compression_stress_strain_curve_with_barreling_210917_184501_EST.png) |
|:--:|
| True stress-strain moves the curve down and to the right from the engineering stress-strain curve, which is opposite that seen for tension testing. $\label{fig:compression_stress_strain_curve_with_barreling}$ |

Effects of barreling most pronounced at strains exceeding 0.4; therefore, compression testing usually limited to less than that. Friction is very important when initial $\frac{height}{diameter}$ is reduced: if too tall and thin, the specimen will buckle first.

#### Compression Failure
If perfectly striked, stress state greatly varies through specimen. Although extreme, ductility allows for stress-strain behavior off the central axis. Non-uniform stress occurs, then, across top and bottom surfaces (friction hill).

$$\begin{equation}
p = \sigma_{0}\exp(\frac{2\mu(a - r)}{h})
\label{eq:friction_hill_pressure}
\end{equation}$$

$\mu$ is coefficient of friction, $r$ is distance from center, $a$ is radius of sample, and $h$ is height of sample.

| ![](../../attachments/engr-839-001-mechanical-metallurgy/compression_failure_friction_hill_210917_185143_EST.png) |
|:--:|
| Friction hill seen at top and bottom surfaces of sample when barreling. $\label{fig:compression_failure_friction_hill}$ |

!!! example If $\frac{height}{diameter} = 2$, then what is $p_{max}$?
	$$\begin{split}
	\frac{l}{d} 	&= 2 \\
	p 	&= \sigma_{0}\exp(\frac{2\mu(a - r)}{h})
	\end{split} \\
	\begin{split}
	p &= \sigma_{0}\exp(2(0.15)(\frac{a}{h})), \frac{d}{h} = \frac{1}{2}(\frac{\frac{a}{2}}{h}) = \frac{1}{2} \longrightarrow \frac{a}{h} = \frac{1}{4} \\
	\implies p 	&= \sigma_{0}\exp(2(0.15)(\frac{1}{4})) \\
	&= \sigma_{0}\exp(\frac{0.3}{4})
	\end{split}$$

#### Bauschinger Effect
If you pull something in tension, then switch to compression, the yield point will lower from tension to compression. The strain in the material from tension weakens the material and causes a lower yield point: the *[[Bauschinger-Effect]]*.

#### Hardness Testing
**Hardness is a material's resistance to plastic flow by indentation.** Scale of indentation varies with load, which is standardized with the indenter while its displacement is measured.

Brinell
: Uses a hard sphere of known dimension and known force to measure the size of indent. Amount of applied force changes size of indention.
$$\begin{equation}
HB = \frac{P}{\pi Dh} = \frac{2P}{\pi D(D - \sqrt{D^{2} - d^{2}})}
\label{eq:brinell_hardness_number}
\end{equation}$$

Rockwell
: Testing is simple, provides direct, arbitrary hardness reading, but relatable to known values.
$$\begin{equation}
HB_{Meyer} = \frac{4P}{\pi d^{2}}
\label{eq:meyer_hardness_number}
\end{equation}$$
: Useful on a wide range of materials.
: *Testing Process:*
: - Apply pre-load.
: - Apply indentation load.
: - Remove "major" load from specific indenter and load.
: - Measure depth read on scale: 0-100.

Indenter geometry will determine scale: A, B, or C. *Rockwell-C* is best for harder steels and metals of similar properties. Superficial scales for thin samples with lower loads to avoid anvil effects.

Vickers
: Also known as *Diamond Pyramid*, because indenter is pyramid with $136\degree$, which is based on $d_{Brinell} = 0.375D$ relationship. Can be used on any material. Indentation size measured by average length across diagonals. Hardness computed by...
$$\begin{equation}
HV = \frac{2Psin(\frac{\alpha}{2})}{d^{2}} \approx = \frac{1.8544P}{d^{2}}
\label{eq:vickers_hardness}
\end{equation}$$

#### Hardness-Yield Relationship
For Vickers hardness, measured value is related to yield stress through Tabor's relation (Eq. \eqreftabor_relation{eq:tabor_relation}):

$$\begin{equation}
H = 3\sigma_{y}
\label{eq:tabor_relation}
\end{equation}$$

This assumes no [[work-hardening]]; therefore, use $\epsilon_{p} = \frac{d'}{5D} \approx 0.075$ for $d = 0.375D$ with a flow stress, $\tau = 8-10 \%$ in hardness conversions.	

#### Micro-Indentation Testing
Creates indent that 10's of microns in size.

!!! note
	Vickers is macro- and micro-indent test method: wherein, anything below $200g$ force is considered micro-testing.

Allows testing of small features: particles or areas of grain. Ability to probe microscale features limited if larger scale features dominate material.

$$\begin{equation}
KHN = \frac{14.228}{L}
\label{eq:knoop_hardness}
\end{equation}$$

#### Nano-Indentation Testing
Highly sensitive force-displacement device, which allows for general microstructural investigation at lowest length scales. Examine small volume of material with *Berkovich* indenter.

$$\begin{equation}
H = \frac{P_{max}}{A}
\label{eq:berkovich_hardness}
\end{equation}$$

### Summary
Compression testing is opposite tension. Equations of true stress-strain are same, but have different effects. Hardness provides simple means...

## Defects
### Introduction
Crystal structure assumes perfect patterns.

### Theoretical Shear Strength
If we consider material failure when a crystal fails, then we must shift the nearest neighbors of all atoms on a  [[slip-plane]] simultaneously. Each bond must be stretched and broken together, each of which has an associated unit of energy. According to [[Frenkel]], for two rows of atoms, shear stress follows a sinusoidal shear stress behavior that atoms in equilibrium, $a_{min}$ and metastable equilibrium, $a_{max}$.

**#fcc Strength**
Crystal structure...

### Point Defects
Affects a single lattice site. Can be a:
- [[vacancies]] : missing atoms.
- [[interstitials]]/self-interstitial: an extra atom between lattice sites.
- [[substitutionals]]: different atom in regular lattice.

[[vacancies]] introduces stress fields but are critical to diffusion processes. In compounds, [[vacancies]] introduce other non-equilibrium conditions: e.g. charge imbalance.

| ![](../../attachments/engr-839-001-mechanical-metallurgy/point_defect_examples_210920_185341_EST.png) |
|:--:|
| $\label{fig:point_defect_examples}$ |

#### Interstitial Defects
Position of [[interstitials]] defects vary by crystal structure.
##### #fcc sites
##### #bcc sites
##### #hcp sites
#### Equilibrium Concentration
[[vacancies]] and self-[[interstitials]] are thermodynamically favorable. No work is done creating a point defect, so some heat is required. Configurational entropy is increased by defect formation but goes to 0 at $0 K$. Concentration determined by: $$\frac{n}{N} = \exp(-\frac{G_{f}}{kT}), k = 8.62e-5\frac{eV}{K} tag{eq:equilibrium_concentration} \label{eq:equilibrium_concentration}$$

!!! example Find equilibrium concentration of vacancies at $1000\degreeC$ for Cu, where $G_{f} = 0.9 \frac{eV}{atom}$, $A_{Cu} = 63.5 \frac{g}{mol}$, and $\rho_{Cu} = 8.4 \frac{g}{cm^{3}}$.
	
	$$\begin{split}
	\frac{n}{N} &= e^{-\frac{G_{f}}{kT}}, N = \frac{N_{A}\rho}{A_{Cu}} = 7.97e28 \\\\
	\implies n &= Ne^{-\frac{G_{f}}{kT}} \\\\
	&= 7.97e28e^{-\frac{0.9}{8.62e-5(1273)}} \\\\
	&= 2.2e25\big[\frac{1}{m^{3}}\big]
	\end{split}$$

#### Vacancy or Self-Interstitial?
Either [[vacancies]] or self-[[interstitials]] can be formed thermodynamically, but not equal in likelihood or concentration.
Formation energies related by $\frac{G_{i}}{G_{v}}$, but concentrations require calculation: $$\frac{X_{v}}{X_{i}} \approx \exp(\frac{G_{i} - G_{v}}{kT})$$

#### Equilibrium Concentration
[[vacancies]]

#### Vacancy Formation
High [[vacancies]] concentration occurs at elevated temperatures and rapidly quenched.
Retaining [[vacancies]] requires no significant sources of sinks to absorb them: grain boundaries, surface area, dislocation, etcetera...
Cold working increases defect concentration, as opposite sign dislocation combine to form rows of [[vacancies]] or [[interstitials]].
*[[climb]]* is [[dislocation-motion]] not on a [[glide]]-plane but at elevated temperatures.

#### Effect on Mechanical Properties
Point defects not created in isolation by deformation, but high concentration can be made by irradiation.
High-energy bombardments displace atoms to cause self- [[interstitials]], which produces [[vacancies]].
Single crystal strength increases orders of magnitude when [[vacancies]] are quenched.
Plastic deformation

#### Summary
Point defects exist in all crystals, but concentration is affected by processing and temperature.
Self-[[interstitials]] can be increased with plastic strain, which produces other types of defects.
High concentrations of defects...

### Line Defects
| ![](../../attachments/engr-839-001-mechanical-metallurgy/dislocation_caterpillar_210922_184101_EST.png) |
|:--:|
| [[dislocation-motion]] through material sometimes thought as pushing a kink through a rug, or a caterpillar crawling. $\label{fig:dislocation_caterpillar}$ |

### Types of Dislocations
Basic understanding of dislocation results in two options:
1. [[edge-dislocations]]
2. [[screw-dislocations]]

| ![](../../attachments/engr-839-001-mechanical-metallurgy/edge_dislocation_example_210922_184402_EST.png) | ![](../../attachments/engr-839-001-mechanical-metallurgy/screw_dislocation_example_210922_184423_EST.png) |
|:--:|:--:|
| Often thought as extra "half-plane" of atoms: the **[[burgers-vector]]**. $\label{fig:edge_dislocation_example}$ | Helical interruptions of the crystal lattice. $\label{fig:screw_dislocation_example}$ |

Continuous variations can exist in a material between these two types of dislocations.

#### Edge and Screw Character
If [[burgers-vector]], $\burgers$ is perpendicular to dislocation line, $l$, then it is an [[edge-dislocations]].
If [[burgers-vector]], $\burgers$ is parallel to dislocation line, $l$, then it is a [[screw-dislocations]].
i.e. dislocation character = $\begin{cases}\burgers \perp l,~edge \\\\ \burgers \parallel l,~screw\end{cases}$
Mixed dislocations are combinations of these.

#### Dislocation Motion
[[edge-dislocations]] and [[screw-dislocations]] achieve the same thing in various ways.
[[dislocation-motion]] along [[slip-plane]] is called [[glide]].
[[dislocation-motion]] perpendicular to [[slip-plane]] is called [[climb]].
Transfer of dislocation from one [[slip-plane]] to another is called [[cross-slip]].
Immobile dislocations are called [[sessile]], while mobile ones are called [[glissile]].

| ![](../../attachments/engr-839-001-mechanical-metallurgy/dislocation_motion_types_210924_182051_EST.png) |
|:--:|
| Visualizing how dislocations move is not as important as knowing the equations. $\label{fig:dislocation_motion_types}$ |

#### Bubble Rafts
Dislocations were considered many years before experimentally validated.
| ![](../../attachments/engr-839-001-mechanical-metallurgy/bubble_raft_example_210922_190135_EST.png) |
|:--:|
| One means $\label{fig:bubble_raft_example}$ |

| [![](https://img.youtube.com/vi/UEB39-jlmdw/0.jpg)](https://www.youtube.com/watch?v=UEB39-jlmdw "Link Title") |
|:--:|
| *Video* Experiments with the bubble model of metal structure 1952 - sir lawrence bragg. |


---


*Lecture: September 24, 2021*
#### Dislocation Confirmation
#TEM microscope sends electrons to interact with the medium of material that the interaction might be viewed. Variety of characterization techniques reveal their presence, which causes [[crystal-lattice]] distortions. For seeing [[dislocation-motion]] [[glide]] watch EXbiEopDJ_g

*[TEM]: Transmission Electron Microscope

#### Dislocation Looping
Dislocations forms loops with both edge and [[screw-dislocations]] pairs of opposite signs. Positive edge: $\perp$; negative edge: $\top$; positive screw: $S$; negative screw; &#423;.

| ![](../../attachments/engr-839-001-mechanical-metallurgy/dislocation_looping_examples_210924_182512_EST.png) | ![](../../attachments/engr-839-001-mechanical-metallurgy/dislocation_loop_example_210924_182723_EST.png) |
|:--:|:--:|
| Loops are not square in reality, because it is more energetically favorable to be elliptical. $\label{fig:dislocation_looping_examples}$ | Under shear, loop expands to all edges, which then produces the shear $\label{fig:dislocation_loop_example}$ |

#### Prismatic Loops
[[prismatic-loops]] occur when extra disc of atoms are inserted to the [[crystal-structures]] (or removed), and not [[glissile]] like a "common" loop.

| ![](../../attachments/engr-839-001-mechanical-metallurgy/prismatic_loop_example_210924_182844_EST.png) |
|:--:|
| bar $\label{fig:prismatic_loop_example}$ |

#### Loop Expansion
| ![](../../attachments/engr-839-001-mechanical-metallurgy/loop_expansion_example_210924_182957_EST.png) |
|:--:|
| Common dislocation loops have no incompatibility between dislocation moving in loop plane. Dislocation character allows expansion in each direction until loop eventually creates a unit step in the [[crystal-structures]]. $\label{fig:loop_expansion_example}$ |

#### Stress Around Dislocations
Defects introduce stress/strains due to imperfect lattice spacing. If continuum understanding for infinite, straight line is assumed, then calculation is greatly simplified, and a cylinder is sufficient to portray the concept.

| ![](../../attachments/engr-839-001-mechanical-metallurgy/stress_around_dislocations_210924_183159_EST.png) |
|:--:|
| A hollow center is assumed to avoid infinite stress, and it is appropriate since real are not continuous but periodic. $\label{fig:stress_around_dislocations}$ |

#### Stress Equations for [[screw-dislocations]]
Relating stress and strain through [[Hookes-Law]]. $\sigma_{11} = \sigma_{22} = \sigma_{33} = \tau_{12} = \tau_{21} = 0$. $$\begin{split}\tau_{13} = \tau_{31} &= -\frac{Gbx_{2}}{2\pi(x_{1}^{2} + x_{2}^{2})} \\\\ \tau_{23} = \tau_{32} &= \frac{Gbx_{1}}{2\pi(x_{1}^{2} + x_{2}^{2})}\end{split} \label{eq:screw_dislocation_stress}$$

| ![](../../attachments/engr-839-001-mechanical-metallurgy/screw_dislocation_stress_example_210924_183609_EST.png) |
|:--:|
| Dislocation motion increments by 1 [[burgers-vector]]. $\label{fig:screw_dislocation_stress_example}$ |

#### Stress Equations for [[edge-dislocations]]
