Repository: jmanthony3/Archimedes

File: docs/class/engr-839-001-mechanical-metallurgy.txt (part 3 of 6)
---
| ![](../../attachments/engr-839-001-mechanical-metallurgy/edge_dislocation_stress_equation_example_210924_183746_EST.png) |
|:--:|
| $$\begin{split}\end{split}$$ $\label{fig:edge_dislocation_stress_equation_example}$ |

### Summary
Dislocations are critical to understanding macroscale deformation and strengthening mechanisms. Dislocations can interact to form loops, which result in same shear on crystal as a dislocation passes through, as long as loop is not prismatic. All of this discussion is for plastic deformation.

!!! attention Critical Review Topic
	==Due October 15==. Be thinking of a topic related to this material, which also correlates to your own research.*

### Imperfections: Dislocation Energy and Bowing
Quantify energy around dislocations and determines relationships...Take the energy at each dislocation and determine how difficult to move that dislocation. This correlates to [[dislocation-energy]] and [[dislocation-density]], etcetera. Dislocations act like a line, fixed in space and is allowed to bow out: like blowing a bubble.
Dislocations are never alone. Their relation determines their [[dislocation-energy]]. For some number of dislocation, [[volumetric-density]] can be found. Idealized [[dislocation-energy]] applies to a straight dislocation.

#### Energy Around A Dislocation
Each dislocation exhibits elastic deformation energy around it in three dimensions. Those energy distributions vary with orientation and type (normal vs. shear stress).

#### Deformation Energy
Elastic deformation related to magnitude of area displacement under a straight line (ideally). Stress-strain relationship according to [[Hookes-Law]]. Displacement dictated by [[burgers-vector]]. Displacement in-plane relates to distance from dislocation core: $\approx 5b$.

$$\begin{split}
U &= \frac{1}{2}\sigma_{ij}\epsilon_{ij} \\
	&= \frac{1}{2G}\bigl[\bigr] \\
\end{split}$$

| ![](../../attachments/engr-839-001-mechanical-metallurgy/foo_210924_184805_EST.png) |
|:--:|
| bar $\label{fig:foo}$ |

#### Screw Versus Edge Dislocations Energy
Equations for stress around dislocation vary between screw and edge. Energy of [[screw-dislocations]] is $\approx\frac{2}{3}$ the [[edge-dislocations]] energy. $U\longrightarrow \infty~as~R\longrightarrow\infty$, but $R$ is average distance between dislocations.

| ![](../../attachments/engr-839-001-mechanical-metallurgy/foo_210924_184816_EST.png) |
|:--:|
| bar $\label{fig:foo}$ |

#### Dislocation Density
Unit area and volume considered to determine [[dislocation-density]] and interaction. The area/volume considered bounded by straight dislocations. From these densities, $R \approx \frac{1}{\sqrt{\rho_dsl}}$. Orientation matters! $$\alpha = \begin{cases}\frac{\pi}{2}, edge \\ 0, screw\end{cases}$$. Energy of core$\dots$

| ![](../../attachments/engr-839-001-mechanical-metallurgy/dislocation_radius_of_influence_example_1_210924_185225_EST.png) | ![](../../attachments/engr-839-001-mechanical-metallurgy/dislocation_radius_of_influence_example_cube_210924_185432_EST.png) |
|:--:|:--:|
| Think of these as the "Internet *influencers*" of metals. Dislocations are counted in 4 squares; therefore, only 1 total dislocation: $\rho = \frac{1}{4R^{2}}$. $\label{fig:dislocation_radius_of_influence_example_1}$ | Each side of the cube is a dislocation line: $\rho = \frac{3}{4R^{3}} \implies R \approx \rho^{-\frac{1}{2}}$. $\label{fig:dislocation_radius_of_influence_example_cube}$ |

If these above examples are not helpful, just think of the equations.

#### Dislocation Bowing
| ![](../../attachments/engr-839-001-mechanical-metallurgy/dislocation_bowing_picture_210924_185854_EST.png) |
|:--:|
| $F_{1}$ is the force to retain shape, and $F_{2}$ is the applied load to cause bowing. $\label{fig:dislocation_bowing_picture}$ |

Dislocations are not straight in practice, but understanding deformation is crucial to other factors: e.g. propogation. Dislocations can be thought to resist bowing by line tension, which is a function of unit length. Remember [[small-angle-assumption]]: $sin(\theta) = \theta,~sin(\frac{d\theta}{2}) = \frac{d\theta}{2}$

#### Peach-Koehler Equation
The [[Peach-Koehler-Equation]] converts force to stress. Considering a unit cube with a dislocation on $x_{1}$ moving some distance in $x_{2}$ in cube height of $x_{3}$. To get the work done, $F$, the force (per unit length) must be multiplied by length $x_{1}$ and distance $x_{2}$. Strain energy equal to work $\dots$

| ![](../../attachments/engr-839-001-mechanical-metallurgy/foo_210924_190114_EST.png) |
|:--:|
| bar $\label{fig:foo}$ |

| ![](../../attachments/engr-839-001-mechanical-metallurgy/peach_koehler_equation_example_210924_190358_EST.png) |
|:--:|
| The book has a typo and actually refers to Eq. 4.22b! $\label{fig:peach_koehler_equation_example}$ |


---


*Lecture: September 27, 2021*
### Partial Dislocations
#### Introduction
Dislocations are not as simple as traditional imagery. There exist import energy considerations.

#### Real Dislocations
Traditional representation of [[dislocation-motion]] is simple, 2D cubic structure where movement of dislocation restores perfect crystal: $\mathbf{b} = a$ in $[100]$. Real crystals, especially #fcc, a dislocation may change the structure and is considered a partial/imperfect dislocation. To move from one dislocation to the next, atoms do not necessarily travel over each other, but between each other, to minimize work-energy of motion.

#### Partial Dislocations in Close-Packed Planes
| ![](../../attachments/engr-839-001-mechanical-metallurgy/real_dislocation_in_close_packed_plane_example_210927_182553_EST.png) |
|:--:|
| Easier for atoms to move along $(111)$ in grooves between atomic positions, not over top. This requires two movements to restore original stacking pattern. $\label{fig:real_dislocation_in_close_packed_plane_example}$ |

| ![](../../attachments/engr-839-001-mechanical-metallurgy/real_dislocation_in_close_packed_plane_example_move1_210927_182640_EST.png) |
|:--:|
| bar $\label{fig:real_dislocation_in_close_packed_plane_example_move1}$ |

| ![](../../attachments/engr-839-001-mechanical-metallurgy/real_dislocation_in_close_packed_plane_example_move2_210927_182710_EST.png) |
|:--:|
| bar $\label{fig:real_dislocation_in_close_packed_plane_example_move2}$ |

Overall motion of one [[burgers-vector]], $\burgers$.

#### Visualizing fcc Partial Dislocations
| ![](../../attachments/engr-839-001-mechanical-metallurgy/visualizing_fcc_partial_dislocations_210927_182927_EST.png) |
|:--:|
| Translation of $\burgers_{1} = 2R$. The direction, $\burgers_{1} = [\bar{1}10]$, which, in vector notation, is $\burgers_{1} = a(i + i + 0k)$. $\|\burgers_{1}\| = 2R = \frac{a}{\sqrt{2}} = \frac{a}{2}[\bar{1}10] = \frac{1}{2}[\bar{1}10]$ $\label{fig:visualizing_fcc_partial_dislocations}$ |

$\burgers_{2}$ and $\burgers_{3}$ will be in same plane for energetically favorable motion.

!!! question Do partial dislocations stop forming in some metals?
	One partial can shift an row of atoms over; therefore, this changes the stacking pattern, which may be corrected later.

#### Determining the Partial Direction and Magnitude
| ![](../../attachments/engr-839-001-mechanical-metallurgy/partial_dislocation_direction_magnitude_example_210927_184728_EST.png) |
|:--:|
| Moving from one interstitial site to the next. $\label{fig:partial_dislocation_direction_magnitude_example}$ |

#### Decomposition of $\burgers_{1}$
| ![](../../attachments/engr-839-001-mechanical-metallurgy/decomposition_of_burgers_vector_210927_184821_EST.png) |
|:--:|
| [[burgers-vector]], $\burgers_{1}$ is mathematically equivalent to addition of two partial dislocations, $\burgers_{2}$ and $\burgers_{3}$. The scalar product should be zero in a single plane where $[111] \perp (111)$. $\label{fig:decomposition_of_burgers_vector}$ |


#### Partial Dislocation Energy
| ![](../../attachments/engr-839-001-mechanical-metallurgy/partial_dislocation_energy_example_210927_185247_EST.png) |
|:--:|
| Because $\burgers$ is lower $\dots$ $\tag{fig:partial_dislocation_energy_example} \label{fig:partial_dislocation_energy_example}$ |

#### Stacking Faults
Two partial dislocations repel one another, but the change in stacking sequence causes an increase in energy. Spacing of the partials, $d$ is determined by this energy balance. The [[stacking-fault-free-energy]] (#SFE) is strongly affected by composition, with alloys having a lower SFE than pure metals. Low #SFE metals will be dominated by [[stacking-faults]] with fewer dislocation cells or tangles. $\dots$

*[SFE]: Stacking Fault Energy

| ![](../../attachments/engr-839-001-mechanical-metallurgy/stacking_fault_examples_210927_185540_EST.png) |
|:--:|
| Upper-right is a tangle of dislocation faults. Lower-right (plaid) is different stacking patterns in the stacking faults. $\tag{fig:stacking_fault_examples} \label{fig:stacking_fault_examples}$ |

#### Sessile Dislocations
Energetically favorable to have dislocations. Addition or subtraction of plane of material causes an immobile [[stacking-faults]], which is not energetically favorable. Removal of layer in *intrinsic*

#### Lomer-Cotrell Locks
| ![](../../attachments/engr-839-001-mechanical-metallurgy/lomer_cotrell_lock_example_210927_185940_EST.png) |
|:--:|
| Two [[glissile]] dislocations may interact and produce a [[sessile]] dislocation if they start on intersecting planes. *Think of a headlock.* $\tag{fig:lomer_cotrell_lock_example} \label{fig:lomer_cotrell_lock_example}$ |

#### HCP Dislocations
Close-packed plane is [[basal-plane]], which form *intrinsic* [[stacking-faults]]. [[basal-plane]] is preferred plane$\dots$

#### BCC Dislocations
Not usually energetically favorable, so rarely seen.
| ![](../../attachments/engr-839-001-mechanical-metallurgy/bcc_dislocation_example_210927_190203_EST.png) |
|:--:|
| All share same [[slip-plane]]. $\tag{fig:bcc_dislocation_example} \label{fig:bcc_dislocation_example}$ |

#### Summary
Lowest energy portion is preferable mechanism for [[dislocation-motion]]$\dots$

| ![](../../attachments/engr-839-001-mechanical-metallurgy/problem_4_28_solution_210927_190345_EST.png) |
|:--:|
| To determine which is energetically favorable, simply plug-n-chug. $\|\burgers\| = \sqrt{b^{2}}$ $\tag{fig:problem_4_28_solution} \label{fig:problem_4_28_solution}$ |


---


*Lecture: September 29, 2021*
##### Dislocation density, homogeneous nucleation
An annealed, polycrystalline metal may have a dislocation density of about $10^{7}cm^{-2}$, but after only 10% strain, the density increases three orders of magnitude. Intuitively, dislocations should be annihilated upon gliding on a free surface. Simplest way dislocations could be produced is through direst shear resulting in two dislocations of opposite signs forming, but the stress to do so is comparable to the theoretical strength (all bonds at once) and is therefore unlikely to contribute in a meaningful way. Dislocations sometimes get stuck and bogged down.

#### Dislocation Sources
Stress concentrations and higher energy are potential sources for dislocations to be formed. Grain boundaries, the irregular steps a ledges of the atoms along them act as dislocation sources: considered important to early dislocation emission at the early stages of deformation. Stress concentrations exist here. Free surfaces, with similarities to internal surface work similarly, but are not dominate in polycrystalline materials. Discontinuities in structures which nucleate dislocations. Precipitates or other phase discontinuities can also assist in dislocation emission.

#### Frank-Read Source
Dislocations can become immobilized by other dislocations or cross-slipped segments. With increasing stress, the pinned segment will bow out: recall that dislocations are defined as having a unit length energy or line tension. After sufficient stress, the dislocation bows out so far that the opposing segment ends meet and reconnect because of the their opposite signs. *Think of the lollipop in the balloon.*

| ![](../../attachments/engr-839-001-mechanical-metallurgy/frank_read_source_example_210929_183507_EST.png) |
|:--:|
| The semi-circle is the highest energy state, but if you can overcome that, then a #FRS is activated and dislocations are nucleated. $\tag{fig:frank_read_source_example} \label{fig:frank_read_source_example}$ |

The radius of curvature reaches minimum when equal to one-half the length of the straight line segment (unbowed or spacing between pinned points), which is semi-circular. The [[Peach-Koehler-Equation]] applies here, with the value of $R$ being spacing of pinned points. **Formed dislocations create a back stress.** [[Frank-Read-Source]] (#FRS) are not common in real experiment.

*[FRS]: Frank Read Source

#### Cross-Slip and Dislocation Multiplication
Standard #FRS is unlikely route for dislocation multiplication. Many complicated interactions between dislocations in 3D, which create nodes and similar behavior. A [[screw-dislocations]] may [[cross-slip]] to a parallel plane, thereby pinning the segment in #FRS fashion. Dislocation may also be generated at interfaces with differing lattice parameters.

| ![](../../attachments/engr-839-001-mechanical-metallurgy/dislocation_multiplication_210929_184221_EST.png) |
|:--:|
| Epitaxy includes other phase boundaries. $\tag{fig:dislocation_multiplication} \label{fig:dislocation_multiplication}$ |

| ![](../../attachments/engr-839-001-mechanical-metallurgy/cross_slip_summary_210929_184436_EST.png) |
|:--:|
| [[burgers-vector]] in same direction as [[edge-dislocations]] and perpendicular as [[screw-dislocations]]. The [[edge-dislocations]] tries to move the [[glide]]-plane out-of-plane to another [[glide]]-plane. The [[screw-dislocations]] allows the [[glide]]-plane to move in-plane and [[cross-slip]]. $\tag{fig:cross_slip_summary} \label{fig:cross_slip_summary}$ |

#### Dislocation Pileup
[[dislocation-pileup]]
: Any boundary/barrier to [[dislocation-motion]] during [[glide]].

Force on any dislocation in pileup can be determined from its position in the pileup (think of Black Friday shoppers squeezing to get in line for a sale). Stress increases on the lead dislocation. Collective response of pileup may be thought of as a "[[super-dislocation]]", which can [[cross-slip]] or cross grain boundaries.

$$\begin{equation}
\tau \burgers = \sum_{\substack{j = 0 \\\\ i \neq j}}^{n}\frac{G\burgers^{2}}{2\pi(1 - \nu)(x_{i} - x_{j})}
\label{eq:dislocation_pileup}
\end{equation}$$

where, $\tau_{lead~dsl}^{\star} = n\tau$ and $L_{length~of~pileup} = \frac{nGb}{\pi\tau}$.

| ![](../../attachments/engr-839-001-mechanical-metallurgy/dislocation_pileup_example_210929_190339_EST.png) |
|:--:|
| bar $\tag{fig:dislocation_pileup_example} \label{fig:dislocation_pileup_example}$ |

#### Summary
Extensive dislocation occurs when dislocation are continuously produced within crystal.


---


*Lecture: October 1, 2021*
This will be the last lecture for this topic. Today will be more conceptual with only a few equations.

### Imperfections: Dislocation Interactions
We purpose to look at the various length scales to understand how dislocations are formed, how they interact, and what that means. We move to dislocations from plasticity, which is [[dislocation-motion]]. We will also look at the [[ductile-brittle-transition-temperature]] (#DBTT).

*[DBTT]: Ductile-Brittle Transition Temperature

#### Introduction
Deformation introduces increasing [[dislocation-density]]. If dislocations immediately pass through crystal, [[dislocation-density]] would never increase and plasticity would not occur. There is a limit to their interactions: pinning, bowing, etcetera. Then fracture occurs at this limit, because the atoms can no longer move around. Failure can also occur if the dislocations cannot move faster than the strain-rate allows.

#### Intersection of Dislocations and Forest Dislocations
[[dislocation-motion]] by 1 [[burgers-vector]], but that motion introduces a [[kink]] or [[jog]] in the lattice structure. This creates a section of dislocations with varying behavior.

#### Jogs and Kinks

[[jog]]
: Shifted segment of "tree" transfers to another [[slip-plane]].

[[kink]]
: Shifted segment of "tree" stays in same plane.

Created the same way, but the only difference is to which [[slip-plane]] a dislocation moves to.

!!! example A [[kink]] dislocation forest at a [[screw-dislocations]] moves all the trees the same, plane direction: [[burgers-vector]].  when moving to another plane. Every piece of the tree has the same [[burgers-vector]].
| ![](../../attachments/engr-839-001-mechanical-metallurgy/dislocation_forest_in_edge_dislocation_211001_183900_EST.png) | ![](../../attachments/engr-839-001-mechanical-metallurgy/dislocation_forest_in_screw_dislocation_211001_183548_EST.png) |
|:--:|:--:|
| [[edge-dislocations]] moves parallel to [[burgers-vector]]. $\tag{fig:dislocation_forest_in_edge_dislocation} \label{fig:dislocation_forest_in_edge_dislocation}$ | [burgers-vector for [[screw-dislocations]] in line of dislocation (#right-hand-rule) $\tag{fig:dislocation_forest_in_screw_dislocation} \label{fig:dislocation_forest_in_screw_dislocation}$ |

#### Effects on [[dislocation-motion]]
When two dislocations intersect, the mobility of dislocations afterward is important for [[work-hardening]]. Segments on [[edge-dislocations]] do not hinder continued mobility. Segments on [[screw-dislocations]] are not conservative; therefore, hinder dislocation mobility.

| ![](../../attachments/engr-839-001-mechanical-metallurgy/effects_on_dislocation_motion_211001_184200_EST.png) | ![](../../attachments/engr-839-001-mechanical-metallurgy/edge_versus_screw_dislocation_example_211001_184411_EST.png) |
|:--:|:--:|
| Moving an out-of-plane [[jog]] in [[screw-dislocations]] requires [[climb]] and thermal activation. $\tag{fig:effects_on_dislocation_motion} \label{fig:effects_on_dislocation_motion}$ | Edge dislocations want to shove things forward; whereas, screw dislocations want to push things out of the way. $\tag{fig:edge_versus_screw_dislocation_example} \label{fig:edge_versus_screw_dislocation_example}$ |

| ![](../../attachments/engr-839-001-mechanical-metallurgy/edge_versus_screw_dislocation_example_another_look_211001_184739_EST.png) |
|:--:|
| Direction, line vector of dislocation, and [[burgers-vector]]. $\tag{fig:edge_versus_screw_dislocation_example_another_look} \label{fig:edge_versus_screw_dislocation_example_another_look}$ |

!!! quote <cite> Dr. Atwater
	A [[screw-dislocations]] with a [[jog]] must emit [[vacancies]] to allow climb, which may also produce dislocation bowing.

#### Dislocation Looping
If the jog does not move, advancing segments eventually form a loop. This occurs by the pinching of of the segments such that a dipole is formed. This is only for [[screw-dislocations]].

[[forest-hardening]]
: A hardening mechanism that increases immobility of dislocations.

#### Orowan Equation
Cumulative effect of dislocations can be modeled as a [[unit-cube]] with parallel dislocations moving in one direction with all contributing a step size of [[burgers-vector]]. The [[dislocation-density]], [[burgers-vector]], and average distance travelled will all affect the total strain, $\tau$. A constant, $k$ accounts for misalignment of the dislocations with the deformation. [[strain-rate]] is related to [[dislocation-velocity]] assuming a constant [[dislocation-density]].

| ![](../../attachments/engr-839-001-mechanical-metallurgy/dislocation_unit_cube_211001_185140_EST.png) |
|:--:|
| Not all dislocations are mobile, so the overall [[dislocation-density]] is much higher than that contributing to deformation. $\tag{fig:dislocation_unit_cube} \label{fig:dislocation_unit_cube}$ |

!!! question Is the [[dislocation-velocity]] dependent on temperature because temperature adds or removes electron energy to allow or restrict glide? <cite> JMA3
	Yes.

#### Peirels-Nabarro Stress (Lattice Friction)
The movement of dislocations follows a non-linear energy due to the atomic nature of the motion (non-continuum). The [[energy-barrier]] is related to the exchange of bonds and shifting of the atoms on the plane. The stress to move the dislocation is a sinusoidal: 

$$\begin{equation}
\tau_{PN} = \alpha\frac{Gb}{2c}e^{-\frac{\pi a}{c}sin(\frac{2\pi x}{c})}
\label{eq:peirels_nabarro_stress}
\end{equation}$$

$\alpha$ is dependent on barrier characteristics, $a$ is the [[lattice-parameter]], and $c$ is spacing of atoms in direction, $x$.

| ![](../../attachments/engr-839-001-mechanical-metallurgy/peirels_nabarro_stress_lattice_friction_211001_185824_EST.png) |
|:--:|
| Think of a Lay's Sun Chip. $\tag{fig:peirels_nabarro_stress_lattice_friction} \label{fig:peirels_nabarro_stress_lattice_friction}$ |

#### Kink Pair Nucleation
It is difficult for [[screw-dislocations]] to move in #bcc metals due to the Peirels [[energy-barrier]]. It is easier...

#### Temperature and Strain Rate
Temperature and [[strain-rate]] have similar effects, with low temperature and high [[strain-rate]] reducing [[dislocation-motion]] during deformation. Shear stress required for deformation dependent on mechanical and thermal conditions. #bcc metals are primarily restricted by the [[Peirels-Stress]], and #fcc metals are restricted by [[forest-hardening]] Thermal and [[strain-rate]] components of deformation, which dominate mechanical response. Above $0.5T_{m}$, creep becomes more important and [[dislocation-climb]] is activated.

$$\begin{equation}
v = A\tau^{m}e^{\frac{-Q}{RT}}
\label{eq:dislocation_velocity}
\end{equation}$$

[[dislocation-velocity]] restricted to real velocities, and is mostly related to the elastic shear wave.


---


*Lecture: October 04, 2021*

!!! summary Exam Review
	One-page formula sheet is permissible.
	Not looking for describing characterizing [[dislocation-motion]], but more so on the equations.
	Will also not focus on drawing [[edge-dislocations]] nor [[screw-dislocations]].
	If there is dislocation interaction of forces, then what is the [[burgers-vector]]? Refer to [[jog]] and [[kink]] concepts.
	If presented with labelled stress-strain curve, what are the different parts? Refer to Fig. @fig-stress_
	What is with the hardening equations for the subscripts? [[Ludwik-Hollomann]] equation (Eq. \eqref{eq:ludwik_hollomann}) has no $\sigma_{0}$. Just focus on this one equation: true uniform strain is [[work-hardening]] exponent, n, which occurs at the engineering #ultimate-tensile-strength (when the curve comes back down, which is aka [[Considere-Criterion]]).
	Know #FRS and its equations, which will likely come from the homeworks.
	Nothing foreign from the homework.
	#bcc more sensitive to temperature, because [[dislocation-motion]] aided by temperature.: double-kink nucleation easier to move slip systems with higher energies.
	How do vacancies affect electronegativity? Defects reduce electrical conductivity, but effects are negligible. Participants are electron sharing reduce with more inhibiting imperfections.
	| ![](../../attachments/engr-839-001-mechanical-metallurgy/problem_4_15_a_211004_185728_EST.png) |
	|:--:|
	| Gold-Schmidt radius related to coordination number and atomic radius; therefore, [[burgers-vector]] is twice that to move from atomic position to the next (p. 287). |

	*Bowing of dislocations will also be in exam.*

	| ![](../../attachments/engr-839-001-mechanical-metallurgy/homework_question_on_energetically_favorable_211004_190420_EST.png) | ![](../../attachments/engr-839-001-mechanical-metallurgy/homework_question_on_energetically_favorable_solution_211004_190528_EST.png) |
	|:--:|:--:|
	| Favorable to nucleate more dislocations in crystal, because energy required of dislocation to move material infinitely increases with radius of material. | Energetically favorable if magnitude of vector addition of dislocations greater then or equal to that ask. Energy comparison is $\burgers^{2}$ (p. 292). $\ref{fig:homework_question_on_energetically_favorable_solution}$ |

	#bcc does not generate partial dislocations, because of high #SFE.



---


*Lecture: October 08, 2021*
### Interfacial Defects
#### Grain Boundary
Grain boundaries are areas where crystal grains of varying orientations meet.

Interfacial
: Two-dimensional discontinuity in structure and often not a flat plane.

Each grain is a single crystal, so the boundaries are simply orientation differences between grain is in three- dimensions. The degree of misalignment determines characteristic of the boundary.Low-angle grain boundaries can be described.

Grains are not circular, but are often simplified to having a diameter. #ASTM grain number indicates grains/$in^{2}$ at 100X magnification. $\bar{l} = \frac{L}{N_{l}M} = \frac{2}{S_{v}}$. $$S_{v} = \frac{2\pi r^{2}}{\frac{4}{3}\pi r^{3}} =\frac{3}{2r} = \frac{3}{D},~D = \frac{3}{2}\bar{l}$$ Relative grain size can also be determined by linear intercept method, where grain intersections, $N$ along a line of length, $L$ at magnification, $M$ are used to determine the grin sizeArea is then related to volume and grain size can be determined. [Image-J is a basic, free analysis software for grain size.](https://imagej.net)

*[ASTM]: American Society for Testing and Materials

#### Tilt Boundary
Sometimes called "edge boundary, because deformation occurs like if one lifted a table from its edge. Orientation of adjacent grains will determine this terminology. More dislocations may be necessary to accommodate the boundaries. A [[tilt-boundary]] occurs when two lattices intersect at an angle. Tilt boundaries are formed by [[edge-dislocations]]: $D = \frac{\frac{\burgers}{2}}{sin(\theta/2)} \approx \frac{\burgers}{\theta},~D = \frac{1.3a}{\theta \approx 7.8a}$.



#### Twist Boundary
Is an array of [[screw-dislocations]]: where two lattices have parallel faces, but are rotated relative to another such that they have different orientations (like turning a Rubik's cube). [[grain-boundary]] is often a network of edge and screw dislocations to accommodate the misorientation type and amount.

#### Grain Boundary Energy
Dislocation network concept of a low-angle [[grain-boundary]] means that the energy of that boundary can be determined by the cumulative effect of the dislocations. With [[dislocation-pileup]], the spacing is important, and at high angles the dislocations may only be a few atomic spaces from each other. Dislocation core energy should be considered as dislocation spacing decreases.

$$\begin{split}
\frac{\burgers}{D} &\approx \theta \leq 10\degree \approx \frac{1}{6} rad~\text{or}~D \approx 6\burgers \\\\
E &= E_{\perp}(\frac{1}{D}) = E_{\perp}\bigg(\frac{\theta}{\burgers}\bigg) = \frac{\theta}{\burgers}\bigg[\frac{G\burgers^{2}}{4\pi(1 - \nu)}\ln\big(\frac{D}{r_{0}}\big) + E_{core}\bigg]
\end{split}$$

##### Parameter A
Assuming a core radius of $5\burgers$, the [[dislocation-energy]] is equal to the [[core-energy]] when separated by $10\burgers$.

$$\begin{split}
E &= \theta\frac{G\burgers}{4\pi(1 - \nu)}(-\ln(\theta) + A) \\\\
U &= \frac{G\burgers^{2}}{10},~\text{for}~D = 10\burgers = \frac{\burgers}{\theta} \\\\
E &= \frac{G\burgers^{2}}{10D} = \frac{G\burgers^{2}}{100\burgers} = \frac{G\burgers}{100},~(\theta = 0.1) \\\\
\frac{G\burgers}{100} &= \frac{G\burgers*0.1}{4\pi(1 - \nu)}(A - ln(0.1)) \\\\
A &= \frac{4\pi(1 - \nu)}{10} + ln(0.1) = 0.866 - 2.30 \\\\
&= -1.436
\end{split}$$

#### Grain Boundary Misorientation-Energy Relation
At low angles, [[grain-boundary]] will have a linear increase in energy with angle (for isolated dislocations). As the angle increases, dislocation interaction cause the energy to maximize around $30\degree$. High angle [[grain-boundary]] have a combination of fit and misfit regions, and their energy is better understood as [[surface-tension]]. 

| ![](../../attachments/engr-839-001-mechanical-metallurgy/special_grain_boundary_energy_relations_211008_185804_EST.png) |
|:--:|
| Twins are actually high angle grains with low energies. $\tag{fig:special_grain_boundary_energy_relations} \label{fig:special_grain_boundary_energy_relations}$ |

#### Coincident Site Lattice Boundary
[[coincident-site]] is disordered in general, but has a period of alignment between lattice sites such that the sites are shared between grains. Energy of [[grain-boundary]] decreases with increasing frequency of coincident sites. 

| ![](../../attachments/engr-839-001-mechanical-metallurgy/coincident_site_boundary_example_211008_190048_EST.png) |
|:--:|
| Density of sites range from $\frac{1}{3}$ to $\frac{1}{9}$. Where the sites are $3-9$ atoms apart. $\tag{fig:coincident_site_boundary_example} \label{fig:coincident_site_boundary_example}$ |

Degree of [[coincident-site]] will affect overall [[grain-boundary]]-energy:
- Lower [[grain-boundary]] energy in pure metals.
- Lower diffusivity.
- Lower electrical resistivity.
- Greater resistance to [[grain-boundary]] sliding, fracture, etcetera.
- Greater resistance to corrosion.
- Higher mobility per energy.

!!! info
	For the *Critical Review* concept, perform the review over something practical with **5** of any of the listed topics. Be as specific as possible.


---


*Lecture: October 11, 2021*

!!! summary Exam Answer Key
	1. True stress-strain moves tension up-left and compression moves down-right.
	2. Necking is not uniform, but local, plastic strain.
	3. Only engineering decreases for increasing strain.
	4. [[Ludwik-Hollomann]] uses true stress-strain; therefore, the engineering stress-strain must be converted to true and that is the exponent. Then find the stress at the highest point of the engineering stress-strain curve in the true stress-strain regime and convert back to engineering.
	5. The "friction hill" is highest at the center of the specimen, which tapers off towards the edges. Can mitigate this with lubricant or ring.
	6. Load and indenter type are only parameters of Rockwell testing.
	7. Order of magnitude too large.
	8. $\gamma = \frac{G\burgers^{2}}{2\pi d}$. Solve for d.
	9. Use radius, not pinning distance.
	10. Simply use the information from (9) and plug into (10).
	11. ![](../../attachments/engr-839-001-mechanical-metallurgy/test2_11_solution_211011_183219_EST.png)
	12. Normal stresses and $\tau_{12}$ are 0; therefore, no volume changing.

#### Triple Junctions
Formed when three grain boundaries meet: have lower mobility and higher diffusivity than other grain boundaries. Comprise a larger fraction of the total boundary volume at smaller grain sizes. Grain growth is difficult at these junctions.

| ![](../../attachments/engr-839-001-mechanical-metallurgy/triple_junction_example_211011_185321_EST.png) |
|:--:|
| Approximated by 14-sided polygons, which can perfectly fit together in 3D without gaps. $\tag{fig:triple_junction_example} \label{fig:triple_junction_example}$ |

#### Grain Boundary Dislocations and Ledges
A [[grain-boundary]] dislocation is path of the [[grain-boundary]] and not the parent lattice and may form steps on the [[grain-boundary]] interface. Dislocation passing through a [[grain-boundary]] can result in shearing and step formation. Ledges are accumulated steps, and they are common in high-angle [[grain-boundary]].

| ![](../../attachments/engr-839-001-mechanical-metallurgy/step_example_211011_185812_EST.png) |
|:--:|
| Dislocation arrays want to remain align to minimize their cumulative stress field. $\tag{fig:step_example} \label{fig:step_example}$ |

#### Summary
Fundamental to structure of [[polycrystalline]] metal is [[grain-boundary]]. Characteristics of these boundaries inform the mechanical properties of the material.

!!! question Concerning the *Critical Review* assignment, do you want the article we want to review? <cite> Julian
	Share the article and outline what you will discuss. *Mechanical Testing* can include nano-indentation, hardness, etcetera. Explain enough of the material that you show comprehension of the subject matter.


---


*Lecture: October 13, 2021*
### Twinning
Very strange boundary, and may occur without or without [[slip]]. 

[[twinning]]
: Boundary that acts as a line of symmetry between mirroring grain structures. Is a deformation mechanism.</dd>
</dl>

[[twinning]] only exists in $\Sigma 3$ boundaries and is favored when [[slip]] is not: i.e. #hcp metals are very susceptible to [[twinning]]. Function of microstructure, temperature, and strain-rate.

#### Crystallography
Twinning can allow for more slip. Slip is more common, but twinning is an alternate route, especially when slip is restricted.
- #hcp: occurs at ambient temperatures from lack of [[slip-plane]].
- #bcc: sub-ambient temperature and slip is more difficult.
- #fcc: not common because slip is easy.

| ![](../../attachments/engr-839-001-mechanical-metallurgy/twinning_example_depicted_211013_182458_EST.png) |
|:--:|
| Twins can only occur within a single grain. E.g. silver has a low #SFE and twins easily when annealed. $\tag{fig:twinning_example_depicted} \label{fig:twinning_example_depicted}$ |

#### Difference from Slip
[[twinning]] mechanisms and results vary significantly from slip.
- Twinning
  - Mirror image of lattice.
- Slip
  - foo
  - bar

#### Twinning and Slip
Stress required to initiate [[twinning]] is high, but low to propagate. More likely to occur after extensive [[work-hardening]], low-temperature, high strain-rates: e.g. tin cry when bending a piece of tin.

#### Effect of the c/a Ratio
- [[twinning]] occurs when stress state$= \begin{cases}\frac{c}{a} > \sqrt{3} &, \text{compression} \\\\ \frac{c}{a} < \sqrt{3} &, \text{tension}$
- An ideal $\frac{c}{a} = 1.633 \text{ and } \sqrt{3} = 1.732$.

| ![](../../attachments/engr-839-001-mechanical-metallurgy/stress_state_with_twinning_example_211013_183241_EST.png) |
|:--:|
| If slip is not preferred, crystal may twin to accommodate deformation. $\tag{fig:stress_state_with_twinning_example} \label{fig:stress_state_with_twinning_example}$ |

#### Mechanical Effects
!!! quote <cite> Atwater
	If temperature drops, then [[twinning]] is more likely. If [[strain-rate]] decreases, then [[twinning]] is more likely.

| ![](../../attachments/engr-839-001-mechanical-metallurgy/temperature_dependence_of_twinning_211013_183543_EST.png) |
|:--:|
| Competition between twinning and slip resolves to whichever is easier. Remember that twinning is mainly driven by the stress-state of the material. $\tag{fig:temperature_dependence_of_twinning} \label{fig:temperature_dependence_of_twinning}$ |

#### Effects of Stacking Fault Free Energy
| ![](../../attachments/engr-839-001-mechanical-metallurgy/effects_of_stacking_fault_energy_211013_183648_EST.png) |
|:--:|
| As #SFE decreases, the propensity toward [[twinning]] increases. [[work-hardening]] rate drops in copper, but allows brass to stabilize its stress state. $\tag{fig:effects_of_stacking_fault_energy} \label{fig:effects_of_stacking_fault_energy}$ |

$$\begin{equation}
\sigma_{T} = K\sqrt{\big(\frac{\gamma_{sfe}}{G\burgers}\big)}
\label{eq:twinning_stress}
\end{equation}$$

Twins will act as slip barrier, which increases the [[work-hardening]] rate of the material.

#### Twinning and Slip Stress
Domains in which [[twinning]] or [[slip]] can be determined by setting their initiation stresses equal to one another: $\sigma_{T} = \sigma_{S}$.

| ![](../../attachments/engr-839-001-mechanical-metallurgy/grain_size_temperature_strain_rate_and_twinning_211013_184103_EST.png) |
|:--:|
| More strain raises the curve: i.e. more area under the curve means more [[twinning]]. $\tag{fig:grain_size_temperature_strain_rate_and_twinning} \label{fig:grain_size_temperature_strain_rate_and_twinning}$ |

#### Summary
Primarily an #hcp thing and can occur in #fcc: not likely in #bcc. Deformation mechanism that allows for more strain, but this mechanism competes with [[slip]].

### Grain-Size Boundaries
Effect of [[grain-boundary]] on strength and bulk properties commonly characterized by the [[Hall-Petch-Equation]]. [[grain-boundary]] must maintain contact under deformation; therefore, [[slip]] must occur, which implies that [[work-hardening]] is proportional to [[grain-boundary]]-area. *This assumes that the material is not coming apart.*

Texture
: Alignment of grains along a particular direction.

We will focus on random orientation.

#### Hall-Petch Equation
| ![](../../attachments/engr-839-001-mechanical-metallurgy/hall_petch_equation_211013_185308_EST.png) |
|:--:|
| Still used today to determine [[grain-size]]; however, is not as accurate for [[nanograins]] ($\lt 10 nm$). $\tag{fig:hall_petch_equation} \label{fig:hall_petch_equation}$ |

$$\begin{equation}
\sigma_{y} = \sigma_{0} + \frac{k}{\sqrt{D}}
\label{eq:hall_petch_equation}
\end{equation}$$

Much work today is starting to look at grain size strengthening through [[heterostructure]]. $\sigma_{0}$ is the [[lattice-friction]]: the stress to move a dislocation.

#### Theories Behind the Mechanisms
Based on [[dislocation-pileup]] crossing [[grain-boundary]] due to high stress on lead dislocation. What is the strength for a dislocation to move from one grain to another?

$$\begin{equation}
\begin{split}
L &= \frac{\alpha nG\burgers}{\pi\tau_{a}} \\\\
n\tau_{a} &\geq \tau_{c} \\\\
\frac{\alpha\pi D\tau_{a}^{2}}{2G\burgers} &\geq \tau_{c}
\end{split}
\label{eq:hall_petch_mechanisms}
\end{equation}$$

#### Cottrell Theory
Instead of assuming that dislocations pass through [[grain-boundary]], the [[stress-concentration]] does 

$$\begin{equation}
\begin{split}
\tau_{c} &= (\tau_{a} - \tau{0})\sqrt{\frac{D}{4r}} \\\\
\tau_{a} &= \tau_{0} + 2\tau_{c}\sqrt{r}D^{-\frac{1}{2}}
\end{split}
\label{eq:cottrell_theory_mechanisms}
\end{equation}$$

#### Li Theory
Rather than considering the approaching of [[grain-boundary]] as source for dislocations, where ledges act as [[stress-concentration]] to initial [[dislocation-initiation]]. These act as a forest near the [[grain-boundary]] and stress is related to that required to move dislocation through this forest. Therefore, flow stress, $\tau$ is often related to [[dislocation-density]], $\rho = \dots$


---


*Lecture: October 18, 2021*

#### Meyers-Ashworth
Incompatible stresses between grains generate [[anisotropy]]. This causes and interfacial shear stress 3 times higher than normal, applied stress, which may be homogeneous. Dislocations form at interfaces, rather than grain interior; therefore, dislocations do not propagate through the grain because nothing pushes them through from localized stresses at boundary and resolved stress elsewhere. Highly entangled dislocations form in higher density at [[grain-boundary]]. [[microyielding]] can occur in the [[grain-boundary]] region, which causes a composite behavior of harder [[grain-boundary]] network due to plastic incompatibility. When applied stress reaches the [[grain-boundary]] flow stress, then [[macroyielding]] occurs.

$$\begin{equation}
\begin{split}
\tau_{I} &= 1.37\sigma_{0} \\\\
\tau_{H} &= \dots
\end{split}
\label{eq:meyers-ashworth-equations}
\end{equation}$$

#### Summary
Grain size plays a crucial role in mechanical performance of materials. Mechanisms of strengthening$\dots$

### Obstacles to Deformation
Mechanisms of strengthening have focused on dislocation interactions thus far. Grains may be too small to even contain dislocations; alternatively, grains may have substructures within the grain.

| ![](../../../attachments/engr-839-001-mechanical-metallurgy/obstacle_equations.png) |
|:--:|
| May not even cover these in the homeworks. \\(\tag{fig:obstacle_equations} \label{fig:obstacle_equations}\\) |

#### Substructural Effects
Dislocation Cells
: Formed during deformation and hinder continued deformation: e.g. twinning. Affect on flow stress by $\sigma_{f} = \sigma_{0} + K\Delta^{-m}, \text{ where } 0.5 \leq m \leq 1$.

To include [[grain-size]], the [[Hall-Petch-Equation]] (Eq. \eqref{eq:hall_petch_equation}) contribution is added.

$$\begin{equation}
