Repository: jmanthony3/Archimedes

File: docs/class/engr-839-001-mechanical-metallurgy.txt (part 4 of 6)
---
\sigma_{f} = \sigma_{0} + K_{1}\sqrt{D} + K_{2}\Delta^{-m}
\label{eq:substructural_effects}
\end{equation}$$

**Very temperature-dependent.** *$\Delta$ is likely the strain.* Plotting the stress difference against the [[grain-size]] in a log-log plot gives an approximately linear behavior, which also depends on temperature.

| ![](../../../../attachments/engr-839-001-mechanical-metallurgy/substructural_effect_loglog_plot_stress_grain_size_211018_184457_EST.png) |
|:--:|
| Slope of this depends on temperature, and can show recrystallization, which is a pre-cursor to recover. \\(\tag{fig:substructural_effect_loglog_plot_stress_grain_size} \label{fig:substructural_effect_loglog_plot_stress_grain_size}\\) |

#### Iron-Carbon System Considerations
Fe-C systems allow for various microstructures within single composition. Ratio of spacing of ferrite, $f_{\alpha}$ and cementite layers in pearlite, then composition grain size, D, lamellar spacing, S, and pearlite colony size, P will affect strength and ductility.

| ![](../../../attachments/engr-839-001-mechanical-metallurgy/iron_carbon_system_considerations_211018_184927_EST.png) |
|:--:|
| Iron-carbon system considerations from multiple angles. \\(\tag{fig:iron_carbon_system_considerations} \label{fig:iron_carbon_system_considerations}\\) |

#### Nanocrystalline Materials
At lower limits of grain size, the strength of materials can be maximized. This comes with other challenges, such as brittleness in metals and thermal instability. Small amount of grain actually make up grain boundary volume (disordered regions). The [[Hall-Petch-Equation]] does not apply here or may invert.

##### Strengthening Mechanisms
Several possibilites exist in nature of nanocrystalline strengthening: [[dislocation-pileup]] no longer explains strengthing (too small); [[dislocation-network]] model required (similar to Meyers-Ashworth); and [[grain-boundary]] sliding (especially below 10 nm.) Higly disorded nature of nanocrystalline materials when taken to maximum.
A maxmimum in the strength of nanocrystalline copper Science 301.5638

#### Volumetric Defects
Voids and inclusions are stress concentrators that will weaken the material. Inclusion is often described as an unwanted impurity to the material: often from processing technique. Some second-phase additions may be desired, if properly controlled. Voids are empty spaces, often from entrapped gases: tpyical in casting or powder sintering, where diffusion of vacancies is required to produce full density.


---


*Lecture: October 20, 2021*
## Deformation and Work Hardening
### Introduction and Stereographic Projections
Metals rarely in equilibrium state. Processing history affects the present properties and performance. Majority of manufacturing processes will impose microstructural changes, some of which are extensive: e.g. rolling, forging, extruding, etcetera. Knowing the microstructure and stress orientation is important, because the behavior of a metal depends on the slip systems. No work-hardening occurs at evlvated temperatuers. 

### Hot Work versus Cold Work
Recrystallization temperature provides demarcation between hot and cold work regimes: below this threshold is [[cold-working]] and above is [[hot-working]]. [[hot-working]] is preferable for extensive strains because force is reduced and the potential for failure by overly [[cold-working]] also lowers. Finish processing can be done by [[cold-working]] to produce a stronger product, higher accuracy, and better surface finish. [[cold-working]] can make post-manufacturing processes easier and [[hot-working]] is great for reshaping some shape but not great for machining.

### Work-Hardening
Dislocations provide means for [[plastic-deformation]]. Accumulation of these defects causes entanglement and raises the [[flow-stress]]. Dislocation retained in material requires that future stress must again exceed the prior [[flow-stress]]. Annihilating defects makes a material deformation plastically before accumulating dislocations. Softening is experienced in force only (not stress) as deformation localizes.

### Affects of Temperature
High [[work-hardening]] a material can be softened by [[annealing]]. Temperature determines the outcome: [[yield-strength]] will decreases and [[ductility]] will increase with increasing the [[annealing]]-temperature, whereas, lowering the [[annealing]]-temperature has converse affects.

### High Temperature (#DBTT)
Brittle materials will increase in ductility...

### Stereographic Projections
Useful to display various crystallographic orientations in a compact way. Uses a sphere and projecting some plane onto a 2D plane on sphere. "Southern hemisphere" can contain al information of crystal, and each plane is a "great circle" that is projected onto the 2D plane below. *

!!! hint Recall projections from Calculus III.

| ![](../../attachments/engr-839-001-mechanical-metallurgy/stereographic_projections_example_211020_183415_EST.png) |
|:--:|
| Great circles are at the full diameter of the sphere; whereas, small circle can be at any other diameter and allowed to differ from the great circle. \\(\tag{fig:stereographic_projections_example} \label{fig:stereographic_projections_example}\\) |

#### In Cubic Crystals
We can represent any orientation and symmetry of crystal systems using normal directions and associated planes. [[stereographic-projection]] will vary from each crystal type and orientation, but common practice is to use the $\millerVector{1}{0}{0}$ direction as the "North Pole".

| ![](../../attachments/engr-839-001-mechanical-metallurgy/cubic_crystal_stereograph_211020_184033_EST.png) |
|:--:|
| Projections planes are made normal from the crystallographic vector at which the sphere is viewed. \\(\tag{fig:cubic_crystal_stereograph} \label{fig:cubic_crystal_stereograph}\\) |

!!! note
	A [Wulff Net](https://en.wikipedia.org/wiki/Stereographic_projection#Wulff_net) is another way to view a [[stereographic-projection]].

#### Cubic Projections
Some cubic systems have common directions of importance.

| ![](../../attachments/engr-839-001-mechanical-metallurgy/cubic_projection_colormap_211020_184741_EST.png) |
|:--:|
| The square, triangle, and elliptical symbols represent the number of fold required before reaching the next symmetric plane. All these [[stereographic-projection]] can be represented with a single, triangular colormap. \\(\tag{fig:cubic_projection_colormap} \label{fig:cubic_projection_colormap}\\) |

#### Resolved Shear Stress
Because the crystallographic orientation is rarely, perfectly aligned with shear stress: therefore, the actual (resolved) shear stress will be different: **dislocations only [[glide]] under shear stress**. This is important for polycrystalline materials. The orientation of the slip system relative to the applied stress (tension or compression) will determine the actual stress on that slip system.

| ![](../../attachments/engr-839-001-mechanical-metallurgy/resolved_shear_stress_example_211020_185015_EST.png) |
|:--:|
| Resolving shear stress on the slip plane. \\(\tag{fig:resolved_shear_stress_example} \label{fig:resolved_shear_stress_example}\\) |

$$\begin{align*}
A &= A_{1}cos(\phi) \\\\
\tau &= \frac{P\cos(\lambda)}{A_{1}} = \frac{P}{A}\cos(\phi)\cos(\lambda) \\\\
\tau &= \sigma_{0}\cos(\phi)\cos(\lambda) \\\\
\dots
\end{align*}$$

### Finding Orientations
Scalar product of two directions can be used to determine the angle between them (use the Miller indices).

### Schmid Factor
Combination of slip direction and plane angles is known as the Schmid Factor, M

$$\begin{equation}
\begin{split}
\tau_{c} &= \sigma_{0}\sin(\chi)\cos(\lambda) = M\sigma_{0} \\\\
M &= \sin(\chi)\cos(\lambda) = \cos(\phi)\cos(\lambda)
\end{split}
\label{eq:schmid_factor}
\end{equation}$$

Yield stress is minimized at $45\degree$ for both angles: i.e. M = 0.5. This is good for #hcp because of few, ideal slip systems.

### Easy Glide
Easy Glide
: Single slip system active such that dislocation do not interact: dislocations may pileup but do not entangle.

Affected by the following:
1. Specimen size: specimens with small cross-sectional areas tend to have a more extended [[easy-glide]] region.
2. Temperature: [[easy-glide]] is more pronounced at lower temperatures and may vanish completely at high temperatures.
3. #SFE: #fcc metals with low #SFE tend to have more pronounced [[easy-glide]] regions with few slip systems.
4. Solute atoms: if dislocations are pinned, then they will shorten the mean path and extent of [[easy-glide]]. If solutes contribute to lowering the #SFE $\dots$.

[[easy-glide]] is interrupted when other things are allowed: i.e. if multiple slip systems are active, then [[easy-glide]] ceases to occur.

### Summary
Real conditions of processing will introduce defects that result in strengthening. Temperature can prevent or reverse defect accumulation, which eliminates [[work-hardening]]. Applied stress affects the microstructure and [[stereographic-projection]] allow us to standardize viewing these effects.

!!! question Is there a difference between work-hardening and strain-hardening? <cite> DK
	They are the same thing.

!!! question The book cites microfissures for work-softening? <cite> Fazzina
	Mostly attributed to necking, but we will look at the geometric considerations later.


---


*Lecture: October 22, 2021*
### Strain and Slip Reorientation
!!! example Let us say some stress of $5 kPa$ acts in the $\millerPlane{4}{3}{2}$ direction. What is the [[flow-stress]], $\tau$ on the $\millerVectorFamily{1}{1}{\bar{1}}\millerPlane{0}{1}{1}$?
	Recall Eq. \eqref{eq:schmid_factor}: $M = \cos{\phi}\cos{\lambda}$.

	$$\begin{split}
	\cos{\phi} &:= \frac{\vec{a}\burgers}{|\vec{a}||\burgers|} \\\\
	&= \frac{4(1) + 3(1) + 1(-1)}{\sqrt{4^{2} + 3^{2} + 1^{2}}\sqrt{1^{2} + 1^{2} + (-1)^{2}}} \\\\
	&= \frac{5}{\sqrt{29}\sqrt{3}} \\\\
	&= 0.536 \\\\
	\cos{\lambda} &= \frac{4(0) + 3(1) + 2(1)}{\sqrt{4^{2} + 3^{2} + 1^{2}}\sqrt{0^{2} + 1^{2} + 1^{2}}} \\\\
	&= \frac{5}{\sqrt{29}\sqrt{2}} \\\\
	&\approx 0.657 \\\\
	\implies M &= \cos(0.536)\cos(0.657) = 0.352 \\\\
	\therefore \tau &= M\sigma = 0.352(5 [kPa]) = 1.76 kPa
	\end{split}$$

An applied normal stress will have a resulting shear stress on the [[slip-plane]] and [[slip-direction]] as determined by the [[Schmid-Factor]] (Eq. \eqref{eq:schmid_factor}). The strain caused by that stress follows a similar relationship. The strain will result in a change to the crystal orientation, such that the and resolved shear stress.

#### Resolved Shear Strain
!!! note The book and pdf version of the book erroneously list $d\lambda$ and not $d\gamma$ for the strain related [[Schmid-Factor]] (Eq. \eqref{eq:schmid_factor}).

$$\begin{equation}
d\gamma = \frac{d\epsilon}{\sin{\chi}{\lambda}} = \frac{d\epsilon}{M}
\label{eq:resolved_shear_strain}
\end{equation}$$

#### Slip Systems Stereographically
Crystals reorient themselves during deformation, which causes a change in the resolved stress and potentially the [[slip-system]].

| ![](../../attachments/engr-839-001-mechanical-metallurgy/slip_system_stereography_211022_183737_EST.png) |
|:--:|
| Imagine the tensile axis is in the hatched triangle ($P_{1}$). \\(\tag{fig:slip_system_stereography} \label{fig:slip_system_stereography}\\) |

The idea here is that $P_{1}$, loading direction, can move around the stereograph. While in this hatched triangle, $P_{1}$ resides in only one [[slip-system]].

| ![](../../attachments/engr-839-001-mechanical-metallurgy/primary_slip_system_stereogram_211022_184017_EST.png) |
|:--:|
| Note that the $\millerPlane{1}{1}{1}$ moved to the bottom. \\(\tag{fig:primary_slip_system_stereogram} \label{fig:primary_slip_system_stereogram}\\) |

If living in the $\millerPlane{0}{0}{1} \text{, } \millerPlane{\bar{1}}{1}{1} \text{, and } \millerPlane{0}{1}{1}$ triangle, this [[slip-system]] can be flipped along any edge: i.e. a hinge. That hinged edge is the plane active in the [[slip-system]]. The path traced by the opposite corner is the ...

#### Reorientation
Primary [[slip-system]] can be found in the triangle; however, $P_{1}$ will move during deformation in the direction traced by the opposing corner hinging along some plane: [[easy-glide]]. As the crystal reorients itself, multiple [[slip-system]] become possible. Starting at a corner of four stereographic triangles activates four [[slip-system]]. If starting on an edge, then two [[slip-system]] are active. Deformation occurs not in the direction with the most [[slip-system]] but in the most favorable direction.

!!! question What if the crystal rotates? <cite> DK
	These stereograms are really limited to #sc. The crystal will reorient itself to some [[slip-system]].

| ![](../../attachments/engr-839-001-mechanical-metallurgy/reorientation_stereogram_211022_184711_EST.png) |
|:--:|
| In the middle of the triangle, only one [[slip-system]] is active. More [[slip-system]] become active nearer the edge: [[conjugate-slip-plane]]. \\(\tag{fig:reorientation_stereogram} \label{fig:reorientation_stereogram}\\) |

#### Shear Stress-Strain Curves
Reorientation and resulting stress changes can be described by three stages:
1. Stage I, [[easy-glide]]: very little to no [[work-hardening]]; long slip lines; and does not exist in polycrystalline samples.
2. Stage II, linear hardening: high slope value
3. Stage III, cross-slip activation

>higher temperatures and lower #SFE go to Stage III faster. <cite> Atwater

#### Polycrystalline Slip
A single crystal should start slip in the primary plane, but its neighboring grains will affect the state of stress and deformation. Strain in the first grain must be compatible with that of the other grains. For deformation to occur in the bulk material, stress must be transferred from grain to grain via independent [[slip-system]] and no Stage I region is observed.

#### Summary Slip 
A dynamic process, the mechanisms and geometry of the system vary during the slipping process. The resolved stress and strain can be determined through the [[Schmid-Factor]] (Eq. \eqref{eq:schmid_factor}), but the angles are changed at each increment of strain. The reorientation of crystals to the applied force is only possible if not constrained. Polycrystalline materials will not exhibit the same mechanical behavior as single crystal, because they must accommodate their neighbors.


---


*Lecture: October 25, 2021*
### Polycrystalline Slip
- Theories of hardening.
- How this fits with single crystal theories.
- Highlight prominent theories and their limitations.

#### Introduction
3-stage slip/deformation curve in single crystals does not exist in polycrystals. The compatibility of grains requires multiple slip systems are initiated from earliest stages of deformation. [[work-hardening]] is immediate, then, without [[easy-glide]] region.

#### Work-Hardening in Polycrystals
Dislocation density is important measure of strain response of metal. More dislocations means more motion inhibition. As they are "pinned", their "free" segments shrink (higher stress needed to activate as sources). The entangled dislocations form cell structures and sub-boundaries. This is most evident in high #SFE metals because [[cross-slip]] is easier. [[dislocation-density]] increases from $sim 10^{6}$ to $\sim 10^{12} cm^{-2}$ during [[cold-working]] from the annealed condition. The general relationship between flow stress and [[dislocation-density]] is same as with single crystals.

$$\begin{equation}
\tau = \tau_{0} + \alpha G\burgers\sqrt{\rho}
\label{eq:flow_stress_work_hardening_polycrystals}
\end{equation}$$

#### Modeling Defect Accumulation
Stress is a *state function:* does not matter how it got there. Strain is a *path function*: does depend on how it got there. Knowing that there are defects does not tell us how they got there. A central challenge of [[work-hardening]] theory to develop models for how dislocations and related features are created and then to compare this with the observed microstructures. The mechanisms and interactions are sensitive to the parameters of crystal structure, #SFE, temperature, [[strain-rate]], etcetera.

#### Taylor Theory
Developed before the 3-stage single crystal concept of deformation was known. Relies on the concept of dislocations being "trapped" within the elastic stress field of other dislocations. The trapped dislocations raise the required stress to continue deformation. [[dislocation-density]] is critical to the overall resistance to deformation (revisit [Orowan Equation](#orowan-equation) concepts of obstacles).

$$\begin{equation}
\gamma = k\rho\burgers\ell
\label{eq:taylor_theory}
\end{equation}$$

| ![](../../attachments/engr-839-001-mechanical-metallurgy/taylor_theory_depicted_211025_184558_EST.png) |
|:--:|
| Deformation is taken as resistance to a dislocation moving a distance $\ell$. \\(\tag{fig:taylor_theory_depicted} \label{fig:taylor_theory_depicted}\\) |

Taylor restricted consideration to edge dislocations, which have a shear stress field of: $$\sigma_{12} = \frac{G}{2\pi(1 - \nu)}\frac{x_{1}(x_{1}^{2} - x_{2}^{2})}{(x_{1}^{2} + x_{2}^{2})}$$ For a spacing of $\frac{L}{2}$ between dislocations ($x_{1} = \frac{L}{2}, x_{2} = 0$): $$\sigma_{12} = \frac{G\burgers}{\pi(1 - \nu)L} = \frac{KG\burgers}{L}$$ The shear stress must overcome this to move the dislocation. Substituting $\rho$ for $L$, as determined by Orowan hardening and simplifying: $$\tau = $$


#### Limitations of Taylor Theory
- Uniform distribution if dislocations, which is rarely observed.
- Excludes screw dislocations, which are prone to cross-slip.Two dislocations trapped on each other can still move in the presence of a third dislocation. #hcp and Stage II deformation for cubic crystals is now know to be linear, not parabolic as predicted. Relies on uniform distribution throughout the crystal when local concentrations of deformation are observed.

#### Seeger Theory
A

#### Kuhlmann-Wilsdorf Theory
*[KW]: Kuhlmann-Wilsdorf Theory
Dislocation bowing is primary concern. Microstructure develops [[dislocation-cell]] in medium to high #SFE metals, so the theory should include their contribution to the [[work-hardening]]. Increasing strain decreases the cell size and aligns their dimensions to the strain direction. Cell walls become more distinct. Eventually, cell walls exhibit increasing misalignments and form sub-boundaries during polygonization. Low #SFE metals will develop other features, such as twin bundles, shear bands, and stacking faults. #KW proposed the mesh-length theory based on stress required for [[dislocation-bowing]].

| ![](../../attachments/engr-839-001-mechanical-metallurgy/kuhlmann_wilsdorf_example_211025_185728_EST.png) |
|:--:|
| Strains of 0.2, 0.4, and 0.8 strain of Ni. Clean areas in pictures are cell walls. \\(\tag{fig:kuhlmann_wilsdorf_example} \label{fig:kuhlmann_wilsdorf_example}\\) |

!!! question Are the cell walls the grain boundaries? <cite> Adam
	Eventually, they could form into grain boundaries. These could be thought of as low-angle grain boundaries until sufficient [[cold-working]] is applied to misalign them.

#### Summary
[[work-hardening]] happens with the introduction of defects to the crystal structure. 

!!! quote <cite> Atwater
	[[dislocation-density]] controls overall [[work-hardening]] capacity.


---


*Lecture: October 27, 2021*
### Softening and Texture
[[work-softening]]
: The weakening of a material under increasing strain can come from several sources:
: - *[[damage]] accumulation*: primarily in ceramics and composites where interfacial failure and microcracks weaken the structure.
: - *Radiation-hardened materials*: the high [[vacancy-concentration]] can aid in [[dislocation-motion]] causing the formation of [[dislocation-channels]].
: - *Geometric softening*: caused by grain rotation to favorable slip orientations such that the component of shear stress increases under a given applied stress (**different than necking**, which is an apparent softening caused by geometric constraint). This could like a decrease on the true stress-strain curve.
: - *Thermal softening*: internally generated heat from the work of deformation, not externally applied heat (e.g. [[hot-working]]).

!!! question Can [[fatigue-cracks]] be included to the [[damage]] accumulation? <cite> Adam
	Absolutely. Any microvoids near the end of the metal's service life would certainly be included.

#### Thermal Softening
Energy involved in deformation is mostly converted to heat: $ < 10%$ stored as defects. Accumulation of heat at sites of deformation is strongly influenced by the thermal conductivity and heat capacity of the material. This response is also sensitive to elevated temperatures, and high [[strain-rate]] will be fast enough to adversely affect mechanical performance.

| ![](../../attachments/engr-839-001-mechanical-metallurgy/thermal_softening_curves_211027_184027_EST.png) |
|:--:|
| Not all tests will be in the ballistic regime, but increasing the [[strain-rate]] to as much as $1 s^{-1}$ is enough to affect performance. \\(\tag{fig:thermal_softening_curves} \label{fig:thermal_softening_curves}\\) |

Temperature effect can be determined from conversion of mechanical energy into heat in small increments as governed by

$$\begin{equation}
\Delta T = \frac{\beta}{\rho C_{p}}\sigma\Delta \epsilon
\label{eq:thermal_softening}
\end{equation}$$

, where $\beta$ is the conversion rate, $C_{p}$ is the heat capacity, and $\rho$ is the material density. Isothermal curves assume full heat dissipation and no [[work-softening]] and the adiabatic curve will be the isolated effect of heat on mechanical performance.

!!! attention
	Adiabatic conditions should be justified in the testing conditions!

#### Adiabatic Shear Bands
Adiabatic [[shear-bands]] are highly localized regions of deformation where softening occurs which results in overall softening and deformation along these orientations. The higher the [[strain-rate]], the more likely the formation of [[shear-bands]]: e.g. forging and ballistic impact. Inhomogeneous microstructures can be problematic for later use if not accounted for: i.e. forging more so than ballistics. High temperatures localized at these [[shear-bands]] can result in [[recrystallization]] within the region which causes grain-size strengthening. This deformation mechanism is *desirable* in armor-penetrating munitions.

#### Texture
Crystallographic reorientation of the microstructure can occur at large strains in a single direction. This type of strain is encountered in rolling, extruding, wire drawing, and other manufacturing processes. [[slip-planes]] will align to the rolling plane and the [[slip-directions]] will align to the rolling direction. Resulting properties of a textured component are [[anisotropic]] with greater strength along the major axes of the grain: e.g. in rolling, this would be the rolling direction.

| ![](../../attachments/engr-839-001-mechanical-metallurgy/rolling_texture_211027_185534_EST.png) |
|:--:|
| bar \\(\tag{fig:rolling_texture} \label{fig:rolling_texture}\\) |

#### Texture Effects
[[anisotropy]] must be considered for future processing and applications. A result will be variable [[yield-strength]] and [[ductility]] depending on direction. This could be beneficial when loading axis or other property is controlled during its use: e.g. magnetic properties of ...

!!! example Rolling a copper plate.
	If drawn into a cup shape, the deformation behavior will be markedly different depending on orientation.

| ![](../../attachments/engr-839-001-mechanical-metallurgy/texture_effects_from_rolling_211027_185606_EST.png) |
|:--:|
| bar \\(\tag{fig:texture_effects_from_rolling} \label{fig:texture_effects_from_rolling}\\) |


!!! question Does annealing remove texture effects? <cite> DK
	Annealing allows for [[recrystallization]] to "erase" the elongated, [[texture]] grains into smaller, equal sized grains.

#### Measuring Texture
| ![](../../attachments/engr-839-001-mechanical-metallurgy/measuring_texture_211027_190240_EST.png) |
|:--:|
| Characteristic pole figure from brass. \\(\tag{fig:measuring_texture} \label{fig:measuring_texture}\\) |

| ![](../../attachments/engr-839-001-mechanical-metallurgy/pole_figures_211027_190350_EST.png) |
|:--:|
| The pyramid is actually a cube and these figures denote the orientation of only a single crystal. \\(\tag{fig:pole_figures} \label{fig:pole_figures}\\) |

| ![](../../attachments/engr-839-001-mechanical-metallurgy/inverse_pole_figures_211027_190525_EST.png) |
|:--:|
| This converts the pole figure back to the stereographic projections. \\(\tag{fig:inverse_pole_figures} \label{fig:inverse_pole_figures}\\) |

| ![](../../attachments/engr-839-001-mechanical-metallurgy/example_of_texture_from_literature_211027_190628_EST.png) |
|:--:|
| This was looking at process of relieving stress in aluminum. If there is color concentration, then there is texture. \\(\tag{fig:example_of_texture_from_literature} \label{fig:example_of_texture_from_literature}\\) |


---


*Lecture: October 29, 2021*
## Solution and Second-Phase Strengthening
### Elastic Interactions
#### Introduction
Our treatment of metals and the defects within them has been primarily concerned with pure metals. The vast majority of "real" metals are alloys, and the role of alloying elements can be multi-faceted. The way alloying elements interact with dislocations depends on their size, what position they take in the lattice, and the amount (concentration) of those elements.

#### Substitutionals versus Interstitials
[[substitutionals]]
: The alloying element takes the lattice site of the matrix metal.
- Solvent: majority element in alloy.
- Solute: minority element(s) in alloy.
- | ![](../../attachments/engr-839-001-mechanical-metallurgy/substitutional_versus_interstitials_211029_182341_EST.png) |
|:--:|
| For example, in Cu-Zn, the zinc atoms, [[solute]] take the place of copper, [[solvent]]. \\(\tag{fig:substitutional_versus_interstitials} \label{fig:substitutional_versus_interstitials}\\) |

Alloying has a solid solution form, such that no precipitation of segregation of elements occur. [[Hume-Rothery-Rules]] apply in guiding whether elements stay in solution, practically speaking.

#### Elastic Misfit
$$\begin{equation}
\Delta V = \bigg(\frac{4}{3}\bigg)\pi r_{0}^{3}(1 + \epsilon)^{3} - \frac{4}{3}\pi r_{0}^{3} = \frac{4}{3}\pi r_{0}^{3}[(1 + \epsilon)^{3} - 1]
\label{eq:elastic_misfit}
\end{equation}$$

The insertion of an atom into an undersized [[lattice-site]] causes a volumetric expansion (spherical). If $\epsilon$ is small, then the total volume change can be estimated with Eq. \eqref{eq:elastic_misfit}: $$\Delta V \approx 4\pi r_{0}^{3}\epsilon$$ The reason for this approximation comes from squaring or cubing $\epsilon$ which becomes much smaller, $\require{cancel}\cancelto{0}{\epsilon^{n}} \text{, for } n \geq 2$.

| ![](../../attachments/engr-839-001-mechanical-metallurgy/elastic_misfit_211029_182830_EST.png) |
|:--:|
| The $\frac{4}{3}$ in these equations comes from the volume of a sphere, $\frac{4}{3}\pi R^{3}$. \\(\tag{fig:elastic_misfit} \label{fig:elastic_misfit}\\) |

#### Stress Fields in Polar Coordinates
Recalling Fig. \ref{fig:edge_dislocation_stress_equation_example} for [[edge-dislocations]]: $\stressTensor{-\frac{G\burgers\chi_{2}(3\chi_{1}^{2} + \chi_{2}^{2})}{2\pi(1 - \nu)(\chi_{1}^{2} + \chi_{2}^{2})^{2}}}{\frac{G\burgers\chi_{2}(\chi_{1}^{2} + \chi_{2}^{2})}{2\pi(1 - \nu)(\chi_{1}^{2} + \chi_{2}^{2})^{2}}}{-\frac{G\burgers\chi_{2}\nu}{\pi(1 - \nu)(\chi_{1}^{2} + \chi_{2}^{2})}}{\frac{G\burgers\chi_{1}(\chi_{1}^{2} + \chi_{2}^{2})}{2\pi(1 - \nu)(\chi_{1}^{2} + \chi_{2}^{2})^{2}}}$ yields:

$$\begin{split}
\sigma_{rr} = \sigma_{\theta\theta} &= -\frac{G\burgers}{2\pi(1 - \nu)}\frac{\sin(\theta)}{r} \\\\
\sigma_{zz} &= -\frac{\nu G\burgers}{\pi(1 - \nu)}{\sin(\theta)}{r} \\\\
\sigma_{r\theta} &= -\frac{G\burgers}{2\pi(1 - \nu)}\frac{\cos(\theta)}{r} \\\\
\sigma_{\theta z} &= \sigma_{zr} = 0 \\\\
\sigma_{p} &= \frac{1 + \nu}{1 - \nu}\frac{G\burgers}{3\pi}{\sni(\theta)}{r}
\end{split}$$

| ![](../../attachments/engr-839-001-mechanical-metallurgy/stress_field_in_polar_coordinates_211029_184041_EST.png) |
|:--:|
| Recall that the stress field is loosely related to $5\burgers$. If you can squish smaller atoms into the solute, then the smaller atoms want to rise to the top of the dislocation which minimizes the local stress to straighten the dislocation. \\(\tag{fig:stress_field_in_polar_coordinates} \label{fig:stress_field_in_polar_coordinates}\\) |

#### Interaction Energy
As described by Eshelby:

$$\begin{equation}
\begin{split}
U_{int} &= V\sigma_{ij}(\epsilon_{ij})_{T} \\\\
U_{misfit} &= \sigma_{p}\Delta V = \frac{1 + \nu}{1 - \nu}\frac{G\burgers}{3\pi}\frac{\sin(\theta)}{r}4\pi\epsilon r_{0}^{3} = A\frac{\sin(\theta)}{r} \\\\
A &= \frac{4}{3}\frac{1 + \nu}{1 - \nu}G\burgers\epsilon r_{0}^{3}
\end{split}
\label{eq:interaction_energy}
\end{equation}$$

#### Interaction Force
$$\begin{equation}
\begin{split}
F &= -\frac{\partial U_{misfit}}{\partial r} \\\\
 &= A\frac{\sin(\theta)}{r^{2}}
\end{split}
\label{eq:interaction_force}
\end{equation}$$

Force from derivative of energy wrt distance from dislocation (Eq. \eqref{eq:interaction_force}). This is true for the area surrounding the [[dislocation-core]]. !!! tip [[interaction-energy]] is positiv above the [[slip-plane]].

#### Dislocation Pinning
The number of [[solute]] atoms near the dislocation determines how strongly the dislocation is prevented from moving. Using the [[Peach-Koehler-Equation]] (Eq. \eqref{eq:peach_koehler_equation}) with solute spacing, $L$ and distance from dislocation, $b$, then $$\Delta\tau = \frac{F_{max}{bL}} = A\frac{\sin(\theta)}{r^{2}bL}$$ The linear dispersion of solute preferred along [[dislocation-density]], $\rho$... 

#### Screw Dislocations and Interstitials

!!! attention
	No [[hydrostatic-stress]] on [[screw-dislocations]].

$$\begin{equation}
U_{misfit} = \dots
\end{split}
\label{eq:screw_dislocation_misfit}
\end{equation}$$

[[interstitials]] do not dilate the structure like [[substitutionals]] where $\epsilon_{11} = \epsilon_{22} = \epsilon_{33} = 0$. Instead, interstitial misfit is found by ...

#### Example from Research
Dr. Atwater found by experiment that placing antimony at the grain boundary of copper lost the nanograins to the boundary near $400\degreeC$ and not the $900\degreeC$ from numerical simulations (Thermal Stability of Nanocrystalline Copper Alloyed with Antimony).

$$\begin{split}
\Delta H_{el, vol} &= \frac{-2N_{Av}K_{Sb}G_{Cu}(V_{Sb} - V_{Cu})^{2}}{3K_{Sb}V_{Cu} + 4G_{Cu}V_{Sb}} \\\\
\Delta H_{el, rad} &= \frac{-24\pi N_{Av}K_{Sb}G_{Cu}r_{Cu}r_{Sb}(r_{Sb} - r_{Cu})^{2}}{\dots 3K_{Sb}V_{Cu} + 4G_{Cu}V_{Sb}}
\end{split}$$

#### Summary
Solid solution strengthening is an important benefit of alloying. The concentration of solute ...


---


*Lecture: November 01, 2021*

!!! summary Homework Overview
	| ![](../../attachments/engr-839-001-mechanical-metallurgy/problem_5_10_solution_211101_181833_EST.png) |
	|:--:|
	| $L = 200 \mu m = 12cm$ comes out to exactly 600 magnification. Recall that $\bar{l} = \frac{L}{N_{l}M}$, where $M$ is scale ratio of the depicted scalebar to its physical length and length of drawn lines. **Remember to multiply by $\frac{3}{2}$ to get the grain size!** \\(\tag{fig:problem_5_10_solution} \label{fig:problem_5_10_solution}\\) |
	| ![](../../attachments/engr-839-001-mechanical-metallurgy/problem_5_xx_solution_211101_182631_EST.png) |
	|:--:|
	| Looking at Table 5.3 does not give AISI 304 Stainless Steel properties. Refer to Fig. 5.23 for slopes of annealed and work-hardened AISI 304 to solve the [[Hall-Petch-Equation]] \\(\tag{fig:problem_5_xx_solution} \label{fig:problem_5_xx_solution}\\) |
	**When speaking on ASTM grain number, look to Example 5.1! $N = 2^{n - 1}$.**
	| ![](../../attachments/engr-839-001-mechanical-metallurgy/problem_5_5_211101_185051_EST.png) |
	|:--:|
	| Think of planes that are equal, but of opposite signs. Hint: $\ln(\theta_{1}\theta_{2}) = \ln(\theta_{1}) + \ln(\theta{2}) < \ln(\theta_{1} + \theta_{2})$ \\(\tag{fig:problem_5_5} \label{fig:problem_5_5}\\) |

!!! summary Exam Review
	- Lecture 16 (Grain-boundaries)-23 (asdf)
	- Dr. Atwater is not concerned with work equations. Recall the difference between [[tilt-boundary]] and twist dislocations and their dislocation spacing: $D \approx \frac{\burgers}{\theta}$.
	- [[Schmid-Factor]] would also be included (Eq. \eqref{eq:schmid_factor}).
	- Know the generics about stereographic triangles: e.g. knowing which [[slip-system]] is active. Remember that the lens, triangle, and square connote the number of symmetric axes wrt the projection. **There will be drawing of stereographic projections! Only know the basics.** Use $\cos(\theta) = \frac{h_{1}h_{2} + \dots}$ to find the angle between slip-systems.
	- Taylor Hardening, Schmid Factor, pretty much anything from the slides and math from the homeworks. **Eq. 6.5** for dislocation density.


---


*Lecture: November 05, 2021*
### Dislocation-Solute Interactions
Solutes affect [[dislocation-mobility]]. [[stress-strain]] curves may be useful to determine the bulk effect and importance to processing. Phenomena of [[dislocation-solute-interaction]] and their parameters determine the magnitude of their influence.

#### Introduction
Every impoerfection in a crystal has some stress field associated with it. Pure, single crystals are "perfect", but could still include other dislocations. Point defects are [[interstitials]]. Overall energy can be lowered by [[diffusion]] to tensile side of dislocation. This enriched area is a localized "atmosphere" that causes a dislocation to be "trapped". The usefuleness and drawbacks of this behavior can be understood through alloy and processing decisions.

#### Upper/Lower Yield Phenomenon
Low carbon steels exhibit a differential yield stress, characterized by a lower stress plateau (not a common curve). This is caused by a Cottrell atmosphere around a dislocation that locks the dislocation in place: [[interstitials]] diffuse to the [[dislocation-core]] to reduce stress. The effect is most pronounced when the mobility of solute atoms and dislocations is similar: modest temperature required for [[diffusion]] to occur, but not rapidly.

| ![](../../attachments/engr-839-001-mechanical-metallurgy/solute_motion_211108_214228_EST.png) |
|:--:|
| The stress required to break them must exceed the yield strength; therefore, the stress will reduce once broken. However, this stress is higher than that required to move them. A solute will want to stick with the dislocation. This could be thought of as [[work-softening]]. \\(\tag{fig:solute_motion} \label{fig:solute_motion}\\) |

If they do are not locked together, then the yield would be the typical yield stress of material. The book often refers to "removing the yield point" does not mean there is no yielding, only that there is upper-yield point. ==Solutes pin dislocations because of overlapping stress fields.== Solutes need time to diffuse to dislocation for this to work. Once the solute breaks free, it will not immediately go to another dislocation during motion. Once stopped and given sufficient time, then the solute will diffuse.

Aging
: Typically means that some material was precipitate hardened.

The applied stress is greater than required to move dislocations, but is less than what is needed to unlock the dislocation from the solute: think similarly to other [[dislocation-obstacles]] where the dislocation would move if it could. The effect of [[substitutionals]] is limited in this regard and requires higher temperature to permit reasonable [[diffusion-rate]]. A solute "atmosphere" may also be called something similar: e.g. [[Cottrell-Bilby-Cloud]]. These solutes have no reason to remain orderly which is essentially an [[interstitials]] problem: think [[Second-Law-of-Thermodynamics]].

#### Luders Banding
The lower yield plateau exhibits an irregular stress, fluctuating around an average value. The strain during this stage is referred to as yield point elongations. This behavior is governed by the formation of [[deformation-bands]] ([[Luders-bands]]) where the material yields locally. As the strain increases, the bands multiply and the yielded volume extend through the sample. www.vimeo.com/4586024 *Starts off all clean, smooth, and polished, but these bands began to form under deformation along the preferential shear directions. These bands extend across the whole cross-section. Does not matter if angled down-left versus down-right: once one band forms, the stress field resolves to the same direction.*

Once fully accumulated, the [[stress-strain]] behavior takes a more normal [[strain-hardening]] character. This behavior is problematic for the geometrical perturbations it causes, especially in thin components. It can be reduced through 1) alloying: adding elements that will react with [[interstitials]] and bind them in a compound, or 2) pre-straining: deforming the material past the lower yield point so that is behaves uniformly in further deformation.

#### Strain Aging
When you break free of the solute but not quite totally. Dislocations have moved, but there is a hardening effect: usually in terms of precipitates present in alloys by heating and then giving time for diffusion of precipitation. This is the return of solutes through strain so far past the yield point, but then relax from loading. While the component sits on the shelf, carbon has time to diffuse to dislocations which hardens the material again. If held under constant stress, then this process happens much quicker to enhance diffusion. Pre-strained materials cannot be left that way for a long time: the material must be strained again.

#### Dynamic Strain Aging
Dislocations broke free, but carbon caught up over time. In this instance, the solute atoms can actually keep up with the dislocations: the dislocations are not moving that fast. The solutes have higher mobility than the dislocations which are repeatedly pinned hardening and leading to higher tensile strength. Higher temperatures for higher diffusion rates that the solute moves with the dislocation. This does not affect yield, per se, mainly the ultimate tensile strength.

!!! summary Solute-Dislocation Motion Relationships
	- Solutes are pinned to dislocations which break free at the lower yield.
	- Dislocations freed from pinning solutes, but the solutes return over time: strain aging.
	- Solutes keep up with dislocation: dynamic strain aging.
	- Or some mix of these.

#### Stress-Strain Serration
The "serrated" appearance in a [[stress-strain]] curve (sometimes seen in twinning experiments) can be described by various mechanisms of deformation: [[twinning]], martensitic transformation, and intermittent pinning of dislocations. This is known at the [[Portevin-Le-Chatelier-Effect]]. This depends on [[dislocation-density]], [[solute-concentration]], [[strain-rate]], etcetera.

#### Snoek Effect
This describes the effect of uniaxial stress on [[interstitials]] (internal friction). With [[poisson-ratio]] in mind, a stress on one axis will result in different stresses on the other axes. A *z-axis* stress will increase the *z-axis* [[interstitial-volume]] and contract the *x* and *y*. This only occurs for loading that results in differential effect: e.g. not for $\millerPlane{1}{1}{1}$ loading. [[interstitials]], which are regular site atoms and not those pinning dislocations, will then move to the more spacious location on *z*. Can be measured with torsional pendulum:

$$\begin{split}
\tan(\delta) &= \frac{\log(\text{decrement})}{\pi} = Q^{-1} \\\\
 &= \frac{\ln(\frac{1}{n})}{\pi vt}
\end{split}$$

| ![](../../attachments/engr-839-001-mechanical-metallurgy/snoek_effect_with_torsional_pendulum_example_211109_132842_EST.png) |
|:--:|
