Repository: jmanthony3/Archimedes

File: docs/class/engr-839-001-mechanical-metallurgy.txt (part 5 of 6)
---
| Contractions within the *xy-plane* forces [[interstitials]] to the larger spaces along the *z-axis*: internal friction. This is similar to [[hydrogen-embrittlement]] or cast metals. Distributions of carbon vary when material is stressed. The number of cycles and rate of decay goes into the $\ln(\text{decrement})$. \\(\tag{fig:snoek_effect_with_torsional_pendulum_example} \label{fig:snoek_effect_with_torsional_pendulum_example}\\) |

#### Blue Brittleness
Dislocations are moving and solutes pin them, but the dislocations break free (similar to dynamic aging). However, this is a special case: within a specific temperature range the solute atoms will outpace the dislocations and induce dynamic strain aging. This lowers the ductility and increases the yield strength by dynamically pinning the dislocations. This is a special case of [[Portevin-Le-Chatelier-Effect]].

#### Summary
Dislocation and solute interactions of alloys have decisive effects on the mechanical properties. Temperature affects diffusion rate and strain rate determine rate of dislocation motion versus solute motion. **If, in the formulation of your *Critical Review*, you make an outline of what you want to say, then you can simply plug-n-play.**


---


*Lecture: November 08, 2021*

!!!  summary Exam Answers
	1. The goal was supposed to be simple...however, the trick was to multiply by $\frac{3}{2}$. If wrong number used in next problem, minimal points lost.
	2. Energy increases with angle with more dislocations and more energy; however, modeled as surface tension for higher angles. The energy drops because coincident lattice sites boundaries are more coherent. $\Sigma$ values are indicative of the coincident lattice sites. $\Sigma3$ is a twin boundary and completely coherent.
	3. A mirror.
	4. Low temperature and high strain rate.
	5. Orowan hardening: twin boundaries block slip and glide.
	6. Simply use the table values: $\sigma_{y} \approx 806 MPa$, $\sigma_{y, twin} \approx 1763 MPa$.
	7. $\tau \approx 597.2 MPa$. Only getting the number really mattered and showed tracking of units.
	8. As long as processed was followed (if wrong number from previous problem), then all was fine; however, Hall-Petch stress was the resolved shear stress: did not need to bring in dislocation density or anything like that.
	Bonus. <100>, <110>, <111> and 4 slip systems at <110>.

	The overall average was $\sim 92$.

### Precipitation and Dispersion Strengthening
*(Absolutely no math in this section.)*

#### Precipitation Hardening
Formation of a second phase by the separation or concentration of elements from the homogeneous mixture. Only select alloys can precipitation hardene, and the most important commercial alloys are based on aluminum and nick Aluminum alloys yield lightweight yet strong structural materials, and nickel alloys provide strong, heat-resistant options. The way elements separate from the mix (size, shape, location, etcetera) is determined by chemistry and processing, and the mechanical properties follow suit.

#### Precipitation Process
Basic process of [[precipitation-hardening]] involves three steps:

1. Solutionizing (Solubilization)
2. Quenching
3. Aging: reheating after quenching.

The time and temperature of these steps is determined by the alloy system, and both are important to the maximum hardness.

#### Precipitation Mechanisms
The rejection of a solute from a super-saturated solution will progress through various stages. Using Al-Cu as the archetype, the Cu will first form in clusters along Al $\millerPlaneFamily{1}{0}{0}$ planes: aka [[Guinier-Preston-Zones]] (#GPZ). The zones do not have a distinct crystallographic structure at first and are coherent with the matrix lattice, though a stress field is introduced. As the zones grow, the lattice mismatch increases until the planes are no longer fully coherent, and this required the formation of dislocations to accommodate the structure. As the precipitates grow and assume a distinct crystallography, all coherency may be lost. High temperature treatment may rapidly progress growth, such that early stages are effectively skipped. **This will normally happen outside of our control!**

*[GPZ]: Guinier-Preston Zone

#### Composition and Temperature Effects
Additional Cu will result in more #GPZ. Higher temperatures will accelerate precipitation. #GPZ are quickly transformed to precipitates. Those precipitates grow and become larger and farther apart. This allows for [[dislocation-bowing]] around them more easily. ==Lower temperatures allow for more uniform distribution of precipitates.==

#### Coherency
A second phase can exhibit varying degrees of coherency with the matrix. The lattice spacing must be exact to exhibit full coherency (unlikely). The more similar the phases are, the greater the degree of coherency and the greater the elastic strain is.

#### Preferential Precipitate
To accommodate strain more readily, grain boundaries may be preferred sites for precipitation, thereby depleting the surrounding material from solute. This leads to variability in properties, possibly leading to enhanced grain boundary corrosion or loss of strength. An example is given of the consequences of solute depletion and plan ol' bad design with de Havilland Comet.

### Dispersion Strengthening
Unlike precipitates, dispersions are second particles added to a metal that are often completely different in properties and structures. Much like other composites, the amount and characteristics of the second phase will determine the overall properties. A dilute dispersion will maintain the metallic nature of the mixture, but it will have added strength through dislocation obstacles. These should be small and uniformly dispersed: can be mixed in or created in situ by chemical reaction. Dispersions...


---


*Lecture: November 10, 2021*
### Dislocation-Particle Interactions
Introducing basic concepts of [[dislocation-particle-interactions]] and determining the primary parameters that determine how dislocations will interact with particles. [[dislocation-bowing]] and [[dislocation-shearing]] have factors that determine the mode of passage. Processing considerations and variations within and across compositions may be relevant to [[dislocation-particle-interactions]].

#### Introduction
The inclusion of precipitates and particle dispersions is an effective way to strengthen an alloy (especially non-ferrous alloys). Form of particles is determined by composition and processing, and that will determine the mechanical performance. The primary factors that determine degree of strengthening are the [[particle-size]], [[volume-fraction]], and [[shear-strength]]. There is a way to minimize [[dislocation-motion]] by the presence and size of particles.

#### Dislocation (Orowan) Bowing
If particles are within [[slip-plane]] of a dislocation, the dislocation will be impeded by their presence. 

\eqlab

*insert image*

Assume particles are impenetrable obstacles as basis for Orowan-model of strengthening. Particles are incoherent with matrix such that dislocations cannot pass through any glide-plane. Total shear stress to yield the material is then a combination of the pure matrix strength, $\tau_{m}$ and the dislocation-pinning:

\eqlabe

A more explicit treatment was subsequently developed by Ashby, where the particle radius is considered and predicts strengthening of $\sim0.5$ of the Orowan value: 

\eqlabe

#### Particle Shearing
This mechanism of strengthening assumes [[dislocation-motion]] may pass through particles. This will occur if the stress necessary to pass a dislocation through the particle is less than the stress required to bow the dislocation around the particle: a function of the particle properties and the spacing of the particles.

\eqlab

This indicates that small, hard particles (e.g. oxides, carbides, nitrides, etcetera) within a softer, metallic matrix will be more likely to be controlled by particle spacing than particle shearing. Precipitation occurs....

#### Shear Stress in Particle Cutting
IF the dislocation-glide-plane is coherent with the precipitate, then the stress needed to shear the particle will be determined by the energy of the surface created by passage of the dislocation. Assuming a sphereical particle, the work to cut the particle in two is equivalent ot the creation of the new surface: 

\eqalign

*insert imgae*

#### Volume Fraction
The higher the concentrated of the second phase, the more volume fraction there will be. The volume fraction is determined by composition and precoessing, and size and spacing are inversley proportional. With a uniform, cubic distribution, the volume fraction , $f$ will: 

\eqalign

*insert image*

#### Considerations in Precipitation
During precipitation, there are various conformations as the solute phase(s) come out of the solution during aging. As more particles are formed and grow, the relative abundance of them at these stages will control overall performance. The general behavior follows the relationship: $\tau \propto \sqrt{rf}$. As aging progresses, the radii of particles increases and the balance between bowing and shear changes: i.e.g Ostwald ripening. The critical radius is that where the transition from shear to bowing occurs.

*insert image*

!!! note (The thermal stability of nanocrystalline copper cryogenically milled with tungsten)[https://www.sciencedirect.com/science/article/pii/S092150931201101X?via%3Dihub]
	With some leftover, "pure" copper, its hardness drops dramatically with greater annealing temperatures but less so when tungsten is allowed precipitate into the copper. The characterization class next fall goes into this.

	$$\begin{split}
	P &= \frac{2\gamma}{R} \\\\
	P_{z} &= \frac{3f\gamma}{2r} \\\\
	D &= \frac{4r}{3f}
	\end{split}$$

	The more heating, the more the particles want to grow. ==Particles directly contribute to hardness or through dislocation blocking.== Ideally, particles would be aligned along the major axis to the grain boundary.

#### Summary
Dislocations can bow between bow or shear through particles. Small particles and those with coherency are more likely to be sheared. Incoherent, very hard, and larger particles are less likely to be sheared. The spacing of particles is also critical, as bowing is easier around widely spaced particles. The process of precipitation hardening ... ==Particles will either shear or bow, whichever is more favorable.==

!!! tip Critical Review
	Any topic covered can be discussed more than the others: not all topics need the same amount of explanation. Demonstrate your knowledge in those topics.


---


*Lecture: November 12, 2021*

!!! example (10.16) An aluminum alloy is strengthened by diffused, alumina particles with radius, $d = 15 \mu m$ at $3\\% Al_{2}O_{3}$ (weight-percent). Estimate the strength if $G_{Al} = 28 GPa$, $\rho_{Al} = 2700 \frac{kg}{m^{3}}$, and $\rho_{Al_{2}O_{3}} = 3960 \frac{kg}{m^{3}}$. Assume that there is no particle cutting.

	We want to find [[volume-fraction]]. Recall $V = \frac{m^{\*}}{\rho}$.

	$$\begin{split}
	f &= \frac{(\frac{m^{\*}}{\rho})_{\text{solute}}}{(\frac{m^{\*}}{\rho})_{\text{solvent}} + (\frac{m^{\*}}{\rho})_{\text{solute}}} \\\\
	&= \frac{(\frac{0.03}{3.96})}{(\frac{0.97}{2.70}) + (\frac{0.03}{3.96})} = 0.0207 \\\\
	\text{Recall: } f &= \frac{4\pi}{3}\frac{r^{3}}{x^{3}} \\\\
	\implies x &= \bigg(\frac{4\pi}{3f}r^{3}\bigg)^{\frac{1}{3}} \\\\
	&= \bigg(\frac{4\pi}{3(0.0207)}(15e-6)^{3}\bigg)^{\frac{1}{3}} \\\\
	&= \bigg(6.83e-13)^{\frac{1}{3}} \\\\
	&= 8.81e-5 [m] \\\\
	\text{Recall: } \tau &= \frac{G\burgers}{x} = \frac{(28e9)(0.286e-9)}{8.81e-5} \\\\
	&= \frac{8.008}{8.81e-5} \\\\
	&= 9.09e4 Pa \\\\
	\boxed{\tau &\approx 91 kPa}
	\end{split}$$

	This $\tau$ is not necessarily the shear stress of the material, but is the contribution of the particles to the overall shear stress.

## Martensitic Transformation
### Structure and Morphology
#### Objectives
- Introduce the concepts of martensitic transformations
- Detail various morhpologies of martensite
- review the TTT curves

#### Introduction
Martensite forms through a diffusionless (or nearly) process. Martensitic transformations have three primary applications:

1. Strengthening
2. Toughening
3. Shape-memory

The mechanisms and microstructure can take different forms depending on the composition. Processing and outcome will also vary depending on the material system.

#### Martensite Process
Usually, we think of steels because of its significance. This technique is widely used to strengthen steel and is most often found [OQ5lViYssko]. Not based on time because it is a diffusionless process which does not restructure the atom, but the displacement. The relationships will be informed by other alloying elements, but the general process follows a general process [[austenization]] $\rightarrow$...

#### Quick Review
| ![](../../attachments/engr-839-001-mechanical-metallurgy/quick_review_of_ttt_diagrams_211112_194306_EST.png) |
|:--:|
| We move from [[austenite]] (#fcc, also known as $\gamma$-iron) to [[martensite]] via temperature to erase the prior microstructures. \\(\tag{fig:quick_review_of_ttt_diagrams} \label{fig:quick_review_of_ttt_diagrams}\\) |

*[TTT]: Time-Temperature-Transformation

Quench does not need to be objectively rapid, but is a relative rate of cooling which depends on the material and its initial microstructure.

#### Other Systems
This analysis extends to material systems beyond steel and #BCT microstructures:
- #TRIP steel: retained austenite transformed during deformation
- Ausforming: deform metastable austenite and then 	quench
- Maraging: combination of martensite and intermetallic formation (think precipitation from martensite to austenite)

*[BCT]: Body Centered Tetragonal

#### Transformation
Martensitic transformation are (ideally) diffusionless, such that strain energy dominates the kinetics to make the material more brittle. The transformation may be competitive with diffusional elements, and cooling rate is important: diffusion will be favorable at high temperatures. Where austenite becomes unstable the #TTT diagram can map what phase(s) will form: high alloys will allow much more time for cooling.

| ![](../../attachments/engr-839-001-mechanical-metallurgy/martensite_austenite_competition_211112_195719_EST.png) |
|:--:|
| At higher temperatures, martensite requires much stress to form over austenite which is way martensite favors lower temperatures. \\(\tag{fig:martensite_austenite_competition} \label{fig:martensite_austenite_competition}\\) |

#### Morphologies
Martensitic phases take three general forms:

1. Lenticular
2. Lath
3. Acicular

The substructure of the lath is characterized by dislocations and/or twins. As these phases form, they block other formations which creates backstress. Lenticular is most common in high Ni (30%) and high C (0.6%) Fe alloys Lath martensite forms as "blocks" comprised of "laths" arranged in "packets" separated by low-angle grain boundaries: blocks are a few to tens of microns in size. Acicular martensite is needle-like and forms at the intersection of [[slip-bands]]: forms in austenitic stainless and has significant impact on strength, some steels can become tougher at cryogenic temperatures.

#### Defects in Martensite
Martensite will contain and interact with defects in the microstructure. Examples of twins inside and through martensite are given, but a combination of slip and twinning may occur. Dislocations may be introduced by the crystallographic reorientation and the consequent lattice differences. Twinned martensite (lenticular) will be more brittle than dislocation martensite (laths) due to the twins' blockage of slip.

#### The Habit Plane
All martensite has an undistorted, unrotated plane during transformation. This plane has the same indices in the parent and martensite phases: the plane does not move/change before to after transformation.

#### Summary
Martensitic transformations are diffusionless, but comes in many forms with many different impacts because of its dependence on temperature and the order in which the various phases form. The most common way to form martensite is through quenching.


---


*Lecture: November, 15, 2021*
### Stress and Strain Effects
Martensite in FeC has the biggest outcome to strengthening.

#### Introduction
Martensite is an effective way to increase strength in ferrous alloys. The composition determines the overall strengthening effect, by they share many commonalities. The formation of martensite creates dilation and distortion of the lattice, such that stress and strain results.

#### Martensite Strength
Ferrous martensitic phase provides the greatest strengthening effect. Formation of martensite in sufficient quantity will increase hardness from HRC (Rockwell Hardness, C-scale) 15 to 65. The mechanisms of hardening have been debated for decades, and are now attributed to a combination of factors:

- Dislocation density increases,
- Boundary strengthening,
- Solid Solution strengthening,
- Carbon clustering, etcetera.

#### Grain Size and Solution Strengthening
Hall-Petch hardening is reflected in martensite formation. Smaller grains produce finer martensitic lens. The slope of the Hall-Petch curve may not be affected, but it will be shifted up by increasing carbon content. Grain size is typically not a critical factor in hardened steels in the usual range: $> 100 \mu m$. Substitutional solid solution strengthening is also relatively *unimportant*, but interstitial is.

| ![](../../attachments/engr-839-001-mechanical-metallurgy/grain_size_solution_curves_211115_193457_EST.png) |
|:--:|
| Recall that the last two alloying number denote weight-percent carbon. The more carbon, the higher propensity for martensite hardening. \\(\tag{fig:grain_size_solution_curves} \label{fig:grain_size_solution_curves}\\) |

#### Interstitial Hardening
If martensite is considered as a supersaturated, interstitial solid solution, then it is the major contributor to strength. The strengthening, then, can be thought of as interactions between dislocations and single atoms, where the shear, yield stress is related to the maximum force, $F_\text{max}}$ dislocation line tension, $T$, solute concentration, $C$, and angle of displacement when passing through the solute, $\phi'$: $$\tau_{0} = \bigg(1 - \frac{\phi'}{5\pi}\bigg)C\bigg(\frac{F_{\text{max}}}{2T}\bigg)^{\frac{3}{2}}\sqrt{3C}$$ Strength increases with square root of the concentration. Snoek-ordering (single jump energy minimization) is quick; whereas, formaing a Cottrell atmosphere requires long-range diffusion.

#### Carbon Effects
Carbon causes lattice distortions and shear strain. They will move to regions around screw and edge dislocations that cancel these strains or reduce them. These Cottrell atomspheres will strengthen the alloy in static and dynamic "aging". Carbon may also cluster together and strengthen martensite (without changing its structure): this is most favorable at lower temperatures, as sufficient thermal energy will convert the phases to cementite or other structures. Precipitation can also occur, where some cementite particles are formed within martensite and is more effective at strengthening.

#### The Whole Enchilada
The presence of fine (nanoscale) twins within martensite will also prevent dislocation movement and aid strengthening even more effectively than the other solution or precipitation hardening mechanisms. High dislocation densities associated with martensite will also result in increased strength. Lattice stress (Peierels stress) also contributes to the total, and is highly temperature sensitive. Overall, the various strengthening mechanisms...

#### Stress-Martensite Interaction
The formation of the martensitic structure will induce a lattice stress and can be aided or inhibited by applied stress. Imagine a martensitic lath forming, such that, an initially straight line through it would be distorted. There are two strain: dilation (normal) and distortion (shear).

#### Martensitic Transformations and Stress
Because martensite induces stress to the lattice, stress can affect its formation (stress-assisted martensite). There is work required to transform the structure, both by normal and shear stress/strain. Uniaxial tensions and compression increases $M_{s}$. Hydrostatic stress lowers (suppresses) $M_{s}$. The martensitic transformation can be driven by stress at a temperature higher than it normally would occur.

#### Mechanical Effect
Martensitic transformation causes a distinct drop in load during tensile testing. In the elastic regime, the stress of formation is the yield stress. Grain size and pre-strain increase $M_{s}$.

#### Strain-Induced Martensite
#TRIP steels use strain-induced martensite formation to achieve high strength and ductility. Results in localized strengthening around necked regions, cracks, etcetera.

#### Martensite Fracture
Usually initiated at the martensite boundaries. The martensitic phase is harder in higher carbon alloys with cracks traversing the laths or plates. Microcracks form when one lens impinges another forming a stress concentration. Tempering can softern the overall structure, but impurities may segregate to boundaries and actually embrittle the material.

#### Summary
Martensite has important effects on the strength of materials....


---


*Lecture: November 17, 2021*
### Shape Memory
#### Objectives
Shape-memory effects from shape-memory alloys from certain, underlying principles: especially martensitic phase formation.

#### Introduction
Practical applications of shape memory alloys are numerous, and understanding the phenomena is critical to their control. A martensitic phase transformation is not for strengthening in this case, but rather it is used to exploit elasticity and plasticity effects.

#### Overview
Ti-Ni is a typical, shape-memory alloy. The shape-memory effect (#SME) is a mechanical response that restores a metal to its original shape after plastic deformation by heating: this is only possible if plastic deformation does not occur by slip. Other alloys have also been developed that exhibit this behavior: AgCd, AgZn, AuCd, CuAl, FeBe, NbTi, etcetera.

*[SME]: Shape-Memory Effect

| ![](../../attachments/engr-839-001-mechanical-metallurgy/nickel_phase_diagram_211117_192827_EST.png) |
|:--:|
| bar \\(\tag{fig:nickel_phase_diagram} \label{fig:nickel_phase_diagram}\\) |

#### SME and Martensite
Martensite is a diffusionless transformation: it can be induced or inhibited by applied stress/strain. In #SMA, the original shape is set at elevated temperature in a disordered state ($\beta$, #bcc). During cooling, the phase transforms to an ordered #bcc/orthorhombic structure. The formation of martensite occurs at "low" temperature or by applied stress.

*[SMA]: Shape-Memory Alloy

| ![](../../attachments/engr-839-001-mechanical-metallurgy/formation_of_martensite_from_austenite_211117_192854_EST.png) |
|:--:|
| bar \\(\tag{fig:formation_of_martensite_from_austenite} \label{fig:formation_of_martensite_from_austenite}\\) |

#### Pseudo (Super) Elasticity
[[pseudoelasticity]]
: Property where an alloy can undergo significant amounts of strain and return to its original dimensions.

Martensitic phase forms due to stress at a temperature above $M_{s}$. The austentite/martensite interfaces are [[glissile]], and move throughout the material with an increasing abundance of martensite. The transformation accommodates strain much greater than typically observed, because as stress is reduced, the martensite reverses (again, above $M_{s}$) and the sample returns to its original dimensions.

| ![](../../attachments/engr-839-001-mechanical-metallurgy/pseudoelasticity_211117_193339_EST.png) |
|:--:|
| bar \\(\tag{fig:pseudoelasticity} \label{fig:pseudoelasticity}\\) |

| ![](../../attachments/engr-839-001-mechanical-metallurgy/pseudoelasticity_example_211117_193921_EST.png) |
|:--:|
| Notice correlations with the martensite/austenite temperatures. Above $A_{s}$, the full [[pseudoelastic]]] effect is observed. Between $A_{s}$ and $M_{s}$, the deformation is permanent with little elastic recovery: austenite cannot be formed to reverse it. Below $M_{f}$, the structure is already fully martensitic, so the strain-memory effect is dominant. \\(\tag{fig:pseudoelasticity_example} \label{fig:pseudoelasticity_example}\\) |

#### Martensitic Variants and Pseudoelasticity
The structure of martensite is a "twinned" rhombehedral structure, such that it maintains the same shape. Strain occurs by straightening out these "kinks" such that one orientation (variant) is preferred. The preferred variant depends on applied stress resolved on the variants. There may be many variants, especially in polycrystalline materials, but the cumulative effect is to convert the martensite to a preferred one, until heating reverses the structural changes to a more uniform distribution.

| ![](../../attachments/engr-839-001-mechanical-metallurgy/martensitic_variants_211117_194532_EST.png) |
|:--:|
| bar \\(\tag{fig:martensitic_variants} \label{fig:martensitic_variants}\\) |

#### Strain Memory
[[pseudoelasticity]] is reversed by the austenite phase being in equilibrium. In the more popular #SME, strain memory, the variants do not reverse after stress is released. Strain is retained until heating allows the multi-variant structure to return: overheating will result in an austentic transformation. Some variants will prefer to form under tension/compression, and the localized response will be determined by that.

#### SMA Applications
- Sensors
- Actuators
- Dental wires
- Orthopedic implants
- Shrink-fit compression assemblies

#### Summary
#SMA have unique properties that mediated by martensitic transformation. The creation, modification, and reversal of martensite within these alloys allows unusual elastic and plastic behavior. In [[pseudoelasticity]], the primary mechanism is stress-induced martensitic transformation. In strain-memory, the primary mechanisms is de-[[twinning]] and re-[[twinning]]...


---


*Lecture: November 19, 2021*
## Intermetallics
!!! question What is an [[intermetallic]]? <cite> Atwater
	Effectively, an [[intermetallic]] is sort of a metal: metalloid. It is a metal with some ionic form to drive phase transformations.

### Objectives
Introducing this categroy, we will consider the various features that make an [[intermetallic]] unique. Their crystallographic structure is similar to metals, but their order is different. We will also determine mechanisms responsible for the unique behavior, and the limitations of these materials and strategies to overcome them.

### Introduction
An [[intermetallic]] are ordered metal alloys. They are energetically favorable with a negative bonding energy which introduces new possibilities and complexities to mechanical phenomena. The passage of dislocations creates a higher energy an		tiphase boundary...

The ordered alloys take on specific arrangement in equilibrium. It is important what elements are mixed, as not all will...

| ![](../../attachments/engr-839-001-mechanical-metallurgy/difference_between_intermetallic_and_metal_211119_193417_EST.png) |
|:--:|
| An [[intermetallic]] may have the same weight percentage of elements as a metal, but are well-ordered. \\(\tag{71} \label{fig:difference_between_intermetallic_and_metal}\\) |

### Ordered Structures
Crystallographic structures can be described by Strukturbericht or space group designations.

!!! example Ordered Structures
	- A pure #fcc crystal is A1 (Strukturbericht) or Fm3m (space group).
	- A rock salt structure (#fcc) is B1 (Strukturbericht) or Fm3m (space group).
	- $Cu_{3}Au$ [[intermetallic]] (also #fcc) is #L1_{2}$ (Strukturbericht) or Pm3m (space group).

	| ![](../../attachments/engr-839-001-mechanical-metallurgy/ordered_structure_examples_211119_193623_EST.png) |
	|:--:|
	| Space groups care about symmetry, not atomic position. \\(\tag{72} \label{fig:ordered_structure_examples}\\) |

Space group is more general, but doesn't give alloy information. Lattice type (P, F, L) followed by symmetry wrt the x, y, and z axes, then the threefold symmetry of the body diagonals, followed, lastly, by any symmetry wrt the face diagonals, if present.

### Stoichiometry and Formation
The typical reference to an [[intermetallic]] category may be $AB$, $AB_{2}$, $A_{3}B$, etcetera. The concentration of elements A and B is critical to the properties but some deviation of the exact chemistry may occur. Intentional elemental substitution may be used to affect ordering and thereby...

negative enthalpy of mixing by ordering; otherwise, phase separation.

### Intermetallic Phase Diagrams

| ![](../../attachments/engr-839-001-mechanical-metallurgy/intermetallic_phase_diagram_examples_211119_193704_EST.png) |
|:--:|
| Typically, an [[intermetallic]] is a binary, chemical composition. \\(\tag{73} \label{fig:intermetallic_phase_diagram_examples}\\) |

!!! note A Note on Silicides
	They are [[intermetallic]] with silicon, and they have relatively low densities and high melting points and high temperature strength, which sounds more like ceramics than metals.

### Dislocations in Intermetallics
Partial dislocations are a common feature in #fcc crystals, but they are not parellel to one anoth and cannot [[cross-slip]]. Recall that a high #SFE is characteristic of #bcc# metals and allows easy [[cross-slip]] because $\burgers$ lies in multiple [[slip-planes]] simultaneously. In an [[intermetallic]], two perfect dislocations are linked together by an #APB. The passage of the first dislocation disrupts the ordering, and the second dislocation restores it.

*[APB]: Anti-Phase Boundary

### APB Energy
Unlike partial dislocations, the leading dislocation and trailing dislocation are separated by a region of higher energy due to unfavorable order, but they are repelled by opposing stress fields. The combined dislocations are termed a [[super-dislocation]] since both are needed to fully translate the crystal structure: i.e. [[super-partials]].

| ![](../../attachments/engr-839-001-mechanical-metallurgy/burgers_vector_in_multiple_planes_211119_194851_EST.png) |
|:--:|
| They have high strength because the energy penalty of disordering. \\(\tag{74} \label{fig:burgers_vector_in_multiple_planes}\\) |

| ![](../../attachments/engr-839-001-mechanical-metallurgy/antiphase_boundary_depicted_211119_200251_EST.png) |
|:--:|
| As a dislocation moves, there is a restoration from the #APB by the dislocation reordering the edge-dislocation. \\(\tag{75} \label{fig:antiphase_boundary_depicted}\\) |

Since each dislocation can thought to do half of the job, they can represented by $\frac{1}{2}\millerVectorFamily{0}{1}{0}$...

### Kear-Wilsdorf Lock
When [[super-partials]] cross-slip onto {100} it will inhibit mobility on {111}. When [cross-slip]] of a screw [[super-dislocation]] onto {100} planes occurs, [[glide]] of the remainder of the dislocation on the {111} system is restricted because the Peierels stress resisting [[glide]] on {100} is much higher than that on {111}.

| ![](../../attachments/engr-839-001-mechanical-metallurgy/kear_wilsdord_lock_211119_200330_EST.png) |
|:--:|
| The energy separation is based on the balance between the dislocations and #APB. The result is a hardening effect and can be reduved through heating. \\(\tag{76} \label{fig:kear_wilsdord_lock}\\) |

### Order Parameters
Long-range order (#LRO) will produce different mechanical properties than short-range order (#SRO). #SRO has higher strength. The ordering parameter is given as a fraction, r, or the total atoms of A in the A positions and the total fraction of A atoms in the alloys is $f_{A}$: $$S = \frac{r - f_{A}}{1 - f_{A}}$$

*[LRO]: Long-Range Order
*[SRO]: Short-Range Order

### Mechanical Effects of Ordering
Ordering produces three stages in [[stress-strain]] curve:
1. well-defined yield point.
2. Linear [[work-hardening]].
3. No [[work-hardening]].

Disordered alloys do not exhibit stages 1 or 2, and have a gradual yield followed by stage 3. However, take these figures with a grain of salt because they are not likely going out to 70\% strain.

### Grain Size and Fatigue Performance
Ordered alloys also behave according to Hall-Petch Equation.


---


*Lecture: November 29, 2021*

!!! note Critical Review Presentation
	Discuss what the paper topic was and what your main takeaway from the paper was.
	You can go into one of your 5 topics.

!!! attention Final Exam
	Not cummulative, but from the previous exam...

### Second Phase Particles
This intermetallic plays a critical role in high-strength, high-temperature applications. It possesses low-coherency stress with the austenite matrix. Dislocation passage must satisfy the energy considerations described earlier: distances between superpartials is dependent on particle size and spacing, and the interaction of the matrix and particle (elastic stresses).

### Temperature Effects
Some intermetallics increase in strength with temperature. in $\gamma'$, the strength increases with temperature and the austenite decreases, leading to nearly constant yield stress. While not all intermetallic display this, it is attributed to the change in dislocations mechanisms.

### Ductility
Limited by ordering and low-symmetry. High-temperature strength can be offset by a lack of low-temperature ductility for practical applications. Brittleness is caused by:

- Low symmetry in the crystal structure
- Grain boundaries as preferred....

#### Microalloying
Relatively ductile at RT in single crystal form--i.e. useless for polycrystalline materials--but has almost no ductility as a polycrystalline aggregate. Instead, it exhibits intergranular fracture. Intergranular fracture is often attributed to impurities such as S and from environmental effects such as moisture and hydrogen embrittlement. Boron can improve ductility from $0-50\%$.

#### Macroalloying
By exchanging some elements in the ordered structure for other, the symmetry may be increased for more ductility. $(Ni, Co, Fe)_{3}V$ can be modified in composition...

#### Composites and Environment
Combing intermetallics with metals accommodates the brittleness of the intermetallic. There are different modes of incorporating multiple phases, but the overall effect is similar. This isn't really increasing ductility in the intermetallic, just the overall...

### Summary
Intermetallics have range of unique properties: mechanical behavior...

## Porous Materials
### Objectives
- Introduce metal foams in general
- Highlight the diverse processing strategies and outcomes
- Determine the relevant modeling techniques for simplifying the structure
- Determine the behavior trends with changing density
- Discuss limitations of the treatments

### Introduction
Low density materials utilized for intrinsic properties or by introducing a low-density phase with a higher-density matrix. Most often air or otherwise "empty" space is the second-phase, which provides little to no mechanical support.

### Metal Foams Overview
The mostly widely available metal foams are aluminum, and those are created through liquid-state forming (introducing gas into a liquid). This can produce large sheets in low densities: meters across 10s of centimeters thick and $90\%$ porous.

### Solid State Foams

### Some Power Methods

### Precursor Porosity
| ![](../../attachments/engr-839-001-mechanical-metallurgy/precursor_porosity_211129_194350_EST.png) |
|:--:|
| The constituents of the structure already contain open space. \\(\tag{77} \label{fig:precursor_porosity}\\) |

### Composite Structures
| ![](../../attachments/engr-839-001-mechanical-metallurgy/composite_structures_211129_195256_EST.png) |
|:--:|
| Metal foams can be incorporated into solid structures to combine a high strength with impact absorption or increased stiffness. \\(\tag{78} \label{fig:composite_structures}\\) |

### Mechanical Considerations
Initial density will affect the elasticity as well as plastic behavior. Most notable among low-density metal foams is the plateau stress where the "pores" collapse until a high density is achieved and it begins to behave as a solid material. This makes metal foams particularly interesting for their energy absorption capabilities.

### Elasticity of Cellular Materials
Pores can be simplified to a series of interconnected beams, creating a 3D network. When force is applied under compression, the force is carried by beam bending. The beams are assumed to be of square cross-section and modeled by an end-loaded cantilever.

\eqalign_sans

The elastic modulus is reduced in square propoertion to the density:

\eqalign_sans


---


*Lecture: December 01, 2021*
## Corrosion
### Objectives
- Introduce concepts of corrosion
- Describe the electrochemical mechanisms in their general form
- Discuss various conditions for corrosion and practical work-arounds
- Determine the conditions of oxidation and the effects of it

==All very pressure/temperature dependent!!==

### Introduction
The affects of environment are universally important.
The temperature, moisture, acidity, ecetera will all play important roles determining the reactions that may occur with a metal or alloy.
The metal or alloy is equally important, and alloy design should at least consider corrosion, if not be thr primary consideration.
Practical consequences of environmental degradation are felt throughout daily life in the breakdown of materials: fading color, rusting metal, etcetera.

### Modes of Corrosion
Corrosion comes in many ofrms, with some being more troublesome than other.
All materials are subject to some environmental degradation, but metals are particularly susceptible because they are refined from their native state (ore) which is a ceramic and corrosion product.
The chemistry is critical, but other factors will influence corrosion type and rate as well.

| ![](../../attachments/engr-839-001-mechanical-metallurgy/modes_of_corrosion_211201_201501_EST.png) |
|:--:|
|  \\(\tag{79} \label{fig:modes_of_corrosion}\\) |

### Will It Corrode?
The tendency of a metal to corrode depends on the environment.
The environment determines the reaction products.
The reaction products determine their stability/ability to prevent further corrosion.
For instance, a _passive_ metal will form a protective layer that prevents further corrosion.
An _active_ metal will continue corroding as the corrosion products are not protective, and may even increase the corrosion rate.
The behavior of a single metal and reactant will determine by the _potential_ of the system.

### Corrosion Electrochemistry
The corrosion of a single metal or homogeneous alloy is ditacted by the chemical reaction(s) available with the given reactants.
Corrosion of metals involves chemical reaction and the exchange of electrons.
The way this occurs can vary, but in the most general sense, corrosion proceeds by the loss of electrons.

!!! example
$$\begin{split}
M &\rightarrow M^{n+} + ne^{-} \\
2Al + 6HCl &\rightarrow 2AlCl_{3} + 3H_{2} \\
Al \rightarrow Al^{3+} + 3e^{-}
\end{split}$$

### Polarization and Passivity
The availability of electrons determines the reaction rate:

- A negative potential (too many electrons) is **cathodic polarization**.
- A positive potential (too few electrons) is **anodic polarization**.

| ![](../../attachments/engr-839-001-mechanical-metallurgy/polarization_and_passivity_211201_201831_EST.png) |
|:--:|
| The steady-state potential is determined by the rate of electron exchange. Where a passive film is produced, the corrosion rate drops until extremely high potentials can break down passivity. \\(\tag{80} \label{fig:polarization_and_passivity}\\) |

### Electrochemical Series
Depending on the corrosion medium, there will be an associated order of activity or passivity for various metals.
