Repository: jmanthony3/Archimedes

File: docs/research/luse-grad-literature-review/he2017EffectsOfGrainSize.md
---
title: Effects of Grain Size on Ballistic Response of Copper Materials
author: Ge He, Yangqing Dou, Xiang Guo, Yucheng Liu
date: November, 2017
site: https://www.researchgate.net/profile/Yucheng-Liu-17/publication/322396013_Effects_of_Grain_Size_on_Ballistic_Response_of_Copper_Materials/links/5a5a23130f7e9b5fb3888873/Effects-of-Grain-Size-on-Ballistic-Response-of-Copper-Materials.pdf
---
<!-- %%%%%%%% Document Metadata %%%%%%%% -->
# Effects of Grain Size on Ballistic Response of Copper Materials

Date Created: October 05, 2021

- [Effects of Grain Size on Ballistic Response of Copper Materials](#effects-of-grain-size-on-ballistic-response-of-copper-materials)
	- [Annotations](#annotations)
	- [Figures](#figures)
	- [Abstract](#abstract)
	- [Notes](#notes)
		- [Source Subtitle](#source-subtitle)
<!-- %%%%%%%%%%%%%%%%%%%%%%%%%%%%%% -->





<!-- START WRITING BELOW -->





<!-- %%%%%%%%%%%%%%%%%%%%%%%%%%%%%% -->
## Annotations
Reducing [[grain-size]] improves strength and ductility. [[Johnson-Cook]] model in computational simulation was used to predict [[plastic-deformation]], penetration, and fragmentation. Failure defined by [[Bao-Wierzbicki-criterion]], and adiabatic temperature increase by [[Taylor-Quinney-method]]. **Numerical results from computational, [[Johnson-Cook]] model predicts improved ballistic performance with decreasing [[grain-size]].** [[ultrafine-grain]] saw best performance and protection and most belated occurrence of [[microcrack]]. Performance of pure copper attributed to high ductility: microstructure homogenity. [[ultrafine-grain]] copper saw greatest strength from finest [[grain-size]]. Nanotwinned copper limited by deleterious effects of interface bonding during high-speed impact and penetration.
*Source includes [[Johnson-Cook]] model parameters and relies on [[von-Mises]] failure criterion.*

Sources of Note:
- *insert text here$\dots$*

## Figures

## Abstract
Numerical simulations were conducted to compare ballistic performance and penetration mechanism of copper (Cu) with four representative grain sizes. Ballistic limit velocities for coarse-grained (CG) copper (grain size ≈ 90 μm), regular copper (grain size ≈ 30 μm), fine-grained (FG) copper (grain size ≈ 890 nm), and ultrafine-grained (UG) copper (grain size ≈ 200 nm) were determined for the first time through the simulations. It was found that the copper with reduced grain size would offer higher strength and better ductility, and therefore renders improved ballistic performance then the CG and regular copper. High speed impact and penetration behavior of the FG and UG copper was also compared with the CG coppers strengthened by nanotwinned (NT) regions. The comparison results showed the impact and penetration resistance of UG copper is comparable to the CG copper strengthened by NT regions with the minimum twin spacing. Therefore, besides the NT regions-strengthened copper, the single phase copper with nanoscale grain size could also be a strong candidate material for better ballistic protection. A computational modeling and simulation framework was proposed for this study, in which Johnson-Cook (JC) constitutive material model is used to predict the plastic deformation of Cu and Ni; JC damage model is to capture the penetration and fragmentation behavior of Cu; Bao-Wierzbicki (B-W) failure criterion defines the material’s failure mechanisms; and temperature increase during this adiabatic penetration process is given by the Taylor-Quinney method.

## Notes
*insert text here$\dots$*

### Source Subtitle
*insert text here$\dots$*
<!-- %%%%%%%%%%%%%%%%%%%%%%%%%%%%%% -->





<!-- %%%%%%%% End Document %%%%%%%% -->

File: docs/research/luse-grad-literature-review/heEffectsOfGrainSize2017.md
---
title: Effects of Grain Size on Ballistic Response of Copper Materials
author: Ge He, Yangqing Dou, Xiang Guo, Yucheng Liu
date: November 2017
site: https://www.researchgate.net/profile/Yucheng-Liu-17/publication/322396013_Effects_of_Grain_Size_on_Ballistic_Response_of_Copper_Materials/links/5a5a23130f7e9b5fb3888873/Effects-of-Grain-Size-on-Ballistic-Response-of-Copper-Materials.pdf
---
tags: grain-size copper Johnson-Cook computational-model cracks von-Mises
<script type="text/javascript"
        src="https://cdnjs.cloudflare.com/ajax/libs/mathjax/2.7.0/MathJax.js?config=TeX-AMS_CHTML">
</script>
<script type="text/x-mathjax-config">
	MathJax.Ajax.config.path["Extra"] = "https://jmanthony3.github.io/Codes/MathJax/extensions/TeX",
	MathJax.Hub.Config({
		TeX: {
			equationNumbers: {
				autoNumber: "AMS"
			},
			extensions: [
				"[Extra]/Taylor.js",
				"[Extra]/NumericalMethods.js"
			]
		},
		tex2jax: {
			inlineMath: [["$", "$"], ["\\(", "\\)"]],
			blockMath: [["$$", "$$"], ["\\[", "\\]"]],
		},
});
</script>
<!-- %%%%%%%% Document Metadata %%%%%%%% -->
# Effects of Grain Size on Ballistic Response of Copper Materials

Date Created: October 05, 2021

- [Effects of Grain Size on Ballistic Response of Copper Materials](#effects-of-grain-size-on-ballistic-response-of-copper-materials)
	- [Annotations](#annotations)
	- [Figures](#figures)
	- [Abstract](#abstract)
	- [Notes](#notes)
		- [Source Subtitle](#source-subtitle)
<!-- %%%%%%%%%%%%%%%%%%%%%%%%%%%%%% -->





<!-- START WRITING BELOW -->





<!-- %%%%%%%%%%%%%%%%%%%%%%%%%%%%%% -->
## Annotations
Reducing #grain-size improves strength and ductility. [[Johnson-Cook]] model in computational simulation was used to predict #plastic-deformation, penetration, and fragmentation. Failure defined by [[Bao-Wierzbicki-Criterion]], and adiabatic temperature increase by [[Taylor-Quinney-Method]]. **Numerical results from computational, [[Johnson-Cook]] model predicts improved ballistic performance with decreasing #grain-size.** #ultrafine-grain saw best performance and protection and most belated occurrence of #microcrack. Performance of pure copper attributed to high ductility: microstructure homogenity. #ultrafine-grain copper saw greatest strength from finest #grain-size. Nanotwinned copper limited by deleterious effects of interface bonding during high-speed impact and penetration.

!!! attention Source includes [[Johnson-Cook]] model parameters and relies on [[von-Mises]] failure criterion.*

Sources of Note:
- *insert text here$\dots$*

## Figures

## Abstract
Numerical simulations were conducted to compare ballistic performance and penetration mechanism of copper (Cu) with four representative grain sizes. Ballistic limit velocities for coarse-grained (CG) copper (grain size ≈ 90 μm), regular copper (grain size ≈ 30 μm), fine-grained (FG) copper (grain size ≈ 890 nm), and ultrafine-grained (UG) copper (grain size ≈ 200 nm) were determined for the first time through the simulations. It was found that the copper with reduced grain size would offer higher strength and better ductility, and therefore renders improved ballistic performance then the CG and regular copper. High speed impact and penetration behavior of the FG and UG copper was also compared with the CG coppers strengthened by nanotwinned (NT) regions. The comparison results showed the impact and penetration resistance of UG copper is comparable to the CG copper strengthened by NT regions with the minimum twin spacing. Therefore, besides the NT regions-strengthened copper, the single phase copper with nanoscale grain size could also be a strong candidate material for better ballistic protection. A computational modeling and simulation framework was proposed for this study, in which Johnson-Cook (JC) constitutive material model is used to predict the plastic deformation of Cu and Ni; JC damage model is to capture the penetration and fragmentation behavior of Cu; Bao-Wierzbicki (B-W) failure criterion defines the material’s failure mechanisms; and temperature increase during this adiabatic penetration process is given by the Taylor-Quinney method.

## Notes
*insert text here$\dots$*


### Source Subtitle
*insert text here$\dots$*
<!-- %%%%%%%%%%%%%%%%%%%%%%%%%%%%%% -->





<!-- %%%%%%%% End Document %%%%%%%% -->

File: docs/research/luse-grad-literature-review/liu2020CriticalMicrostructures.md
---
title: Critical Microstructures and Defects in Heterostructured Materials and Their Effects on Mechanical Properties
author: Yanfang Liu, Yang Cao, Qingzhong Mao, Hao Zhou, Wei Jiang, Ying Liu, Jing Tao Wang, Zesheng You, Yuntian Zhu
date: March, 2020
site: https://www.mse.ncsu.edu/zhu/wp-content/uploads/sites/27/2020/03/YF-Liu-HS-structure.pdf
---
<!-- %%%%%%%% Document Metadata %%%%%%%% -->
# Critical Microstructures and Defects in Heterostructured Materials and Their Effects on Mechanical Properties

Date Created: 211005

- [Critical Microstructures and Defects in Heterostructured Materials and Their Effects on Mechanical Properties](#critical-microstructures-and-defects-in-heterostructured-materials-and-their-effects-on-mechanical-properties)
	- [Annotations](#annotations)
	- [Figures](#figures)
	- [Abstract](#abstract)
	- [Notes](#notes)
		- [Source Subtitle](#source-subtitle)
<!-- %%%%%%%%%%%%%%%%%%%%%%%%%%%%%% -->





<!-- START WRITING BELOW -->





<!-- %%%%%%%%%%%%%%%%%%%%%%%%%%%%%% -->
## Annotations
- Material: Nickel
- Type: Experiment
- Notes: [[coarse-grain-zones]] in [[ultrafine-grain-matrix]] inhibits cracking by first observation of structural [[micro-shear-band]], which supports claim of dispersing [[shear-bands]] with heterostructure. [[triple-junction]] at grain interfaces delay [[crack-initiation]] and block [[crack-propogation]] by reducing local stress concentrations. Heterostructure experiment showed more accurate [[yield-strength]] and [[ultimate-tensile-strength]] than by [[rule-of-mixtures]]. [[strain-hardening]] is retarded by smaller grains.

Sources of Note:
- *insert text here$\dots$*

## Figures

## Abstract
Systematic study was conducted on the microstructures and mechanical properties of nickel samples with two distinct types of heterostructures. The ﬁrst is featured with coarse-grained lamellae embedded in a matrix consisting of a very high density of dislocation structures. The second is featured with coarse-grained zones embedded in the ultraﬁne-grained matrix. The second type of heterostructures exhibits better strength and ductility, although it has a smaller average grain size than the ﬁrst type. The zone boundaries in the second type of heterostructures are less prone to cracking than those in the ﬁrst type. Intersecting micro-shearbands formed net-like patterns in the second type of heterostructures during tensile deformation. This is the ﬁrst ever observation of structural micro-shear-bands in a heterostructured material. It supports the claim that heterostructure promotes the formation of dispersive shear bands. In contrast, a macroscopic shear band formed and caused early failure of the sample with the ﬁrst type of heterostructures. Our results indicate that well-developed ultraﬁne/nano grained matrix in heterostructured materials are necessary for preventing crack formation and shear band localization. This should be considered as a key factor for optimizing the mechanical properties of heterostructured materials.

## Notes
*insert text here$\dots$*

### Source Subtitle
*insert text here$\dots$*
<!-- %%%%%%%%%%%%%%%%%%%%%%%%%%%%%% -->





<!-- %%%%%%%% End Document %%%%%%%% -->

File: docs/research/luse-grad-literature-review/liuCriticalMicrostructures2020.md
---
title: Critical Microstructures and Defects in Heterostructured Materials and Their Effects on Mechanical Properties
author: Yanfang Liu, Yang Cao, Qingzhong Mao, Hao Zhou, Wei Jiang, Ying Liu, Jing Tao Wang, Zesheng You, Yuntian Zhu
date: March 2020
site: https://www.mse.ncsu.edu/zhu/wp-content/uploads/sites/27/2020/03/YF-Liu-HS-structure.pdf
---
tags: nickel experimental-model heterostructure residual-stress-field hardening
<script type="text/javascript"
        src="https://cdnjs.cloudflare.com/ajax/libs/mathjax/2.7.0/MathJax.js?config=TeX-AMS_CHTML">
</script>
<script type="text/x-mathjax-config">
	MathJax.Ajax.config.path["Extra"] = "https://jmanthony3.github.io/Codes/MathJax/extensions/TeX",
	MathJax.Hub.Config({
		TeX: {
			equationNumbers: {
				autoNumber: "AMS"
			},
			extensions: [
				"[Extra]/Taylor.js",
				"[Extra]/NumericalMethods.js"
			]
		},
		tex2jax: {
			inlineMath: [["$", "$"], ["\\(", "\\)"]],
			blockMath: [["$$", "$$"], ["\\[", "\\]"]],
		},
});
</script>
<!-- %%%%%%%% Document Metadata %%%%%%%% -->
# Critical Microstructures and Defects in Heterostructured Materials and Their Effects on Mechanical Properties

Date Created: 211005

- [Critical Microstructures and Defects in Heterostructured Materials and Their Effects on Mechanical Properties](#critical-microstructures-and-defects-in-heterostructured-materials-and-their-effects-on-mechanical-properties)
	- [Annotations](#annotations)
	- [Figures](#figures)
	- [Abstract](#abstract)
	- [Notes](#notes)
		- [Source Subtitle](#source-subtitle)
<!-- %%%%%%%%%%%%%%%%%%%%%%%%%%%%%% -->





<!-- START WRITING BELOW -->





<!-- %%%%%%%%%%%%%%%%%%%%%%%%%%%%%% -->
## Annotations
- Material: Nickel
- Type: Experiment
- Notes: #coarse-grain-zones in #ultrafine-grain-matrix inhibits cracking by first observation of structural #micro-shear-band, which supports claim of dispersing [shear bands](shear-bands.md) with [[heterostructure]]. #triple-junction at grain interfaces delay #crack-initiation and block #crack-propagation by reducing local [stress concentrations](stress-concentration.md). [[heterostructure]] experiment showed more accurate #yield-strength and #ultimate-tensile-strength than by [[rule-of-mixtures]]. #strain-hardening is retarded by smaller grains.

Sources of Note:
- *insert text here$\dots$*

## Figures

## Abstract
Systematic study was conducted on the microstructures and mechanical properties of nickel samples with two distinct types of heterostructures. The ﬁrst is featured with coarse-grained lamellae embedded in a matrix consisting of a very high density of dislocation structures. The second is featured with coarse-grained zones embedded in the ultraﬁne-grained matrix. The second type of heterostructures exhibits better strength and ductility, although it has a smaller average grain size than the ﬁrst type. The zone boundaries in the second type of heterostructures are less prone to cracking than those in the ﬁrst type. Intersecting micro-shearbands formed net-like patterns in the second type of heterostructures during tensile deformation. This is the ﬁrst ever observation of structural micro-shear-bands in a heterostructured material. It supports the claim that heterostructure promotes the formation of dispersive shear bands. In contrast, a macroscopic shear band formed and caused early failure of the sample with the ﬁrst type of heterostructures. Our results indicate that well-developed ultraﬁne/nano grained matrix in heterostructured materials are necessary for preventing crack formation and shear band localization. This should be considered as a key factor for optimizing the mechanical properties of heterostructured materials.

## Notes
*insert text here$\dots$*

### Source Subtitle
*insert text here$\dots$*
<!-- %%%%%%%%%%%%%%%%%%%%%%%%%%%%%% -->





<!-- %%%%%%%% End Document %%%%%%%% -->

File: docs/research/luse-grad-literature-review/todaka2004ComparingNanocrystallineSurfaceLayer.md
---
title: Comparison of Nanocrystalline Surface Layer in Steels Formed by Air Blast and Ultrasonic Shot Peening
author: Yoshikazu Todaka, Minoru Umemoto, Koichi Tsuchiya
date: January, 2004
site: https://www.jstage.jst.go.jp/article/matertrans/45/2/45_2_376/_pdf/-char/ja
---
<!-- %%%%%%%% Document Metadata %%%%%%%% -->
# Comparison of Nanocrystalline Surface Layer in Steels Formed by Air Blast and Ultrasonic Shot Peening

Date Created: October 05, 2021

- [Comparison of Nanocrystalline Surface Layer in Steels Formed by Air Blast and Ultrasonic Shot Peening](#comparison-of-nanocrystalline-surface-layer-in-steels-formed-by-air-blast-and-ultrasonic-shot-peening)
	- [Annotations](#annotations)
	- [Figures](#figures)
	- [Abstract](#abstract)
	- [Notes](#notes)
		- [Source Subtitle](#source-subtitle)
<!-- %%%%%%%%%%%%%%%%%%%%%%%%%%%%%% -->





<!-- START WRITING BELOW -->





<!-- %%%%%%%%%%%%%%%%%%%%%%%%%%%%%% -->
## Annotations
Sharp boundaries just under the [[nanocrystalline-layer]], which is very hard, separate from bulk material. **Annealing shows slow [[grain-growth]] without [[recrystallization]].** [[nanocrystalline-volume]] larger in ABSP than USSP. Deformed structure region is thicker and the strain is smaller in ABSP than USSP. [[shot-peening]] produces [[nanocrystalline-volume]] with extreme hardness; sharp boundaries; dissolution of existing [[cementite]]; and no annealing [[recrystallization]]. Cast steel shot--$\varnothing 0.05 mm$ @ $190\frac{m}{s}$) and $\varnothing 0.3 mm$ @ $100\frac{m}{s}$--at steel of varying concentrations of [[martensite]], [[pearlite]], [[spherodite]], and [[ferrite]]. Later annealed at 873 K for 3,600 s. 

Sources of Note:
- *insert text here$\dots$*

## Figures
| ![](../../../attachments/todaka2004ComparingNanocrystallineSurfaceLayer/todaka2004_fig1and2and3_sem_for_ferritic_structures_211005_175447_EST.png) |
|:--:|
| These figures well show that target composition and hardness vary [[plastic-zone]] depth and the sharp boundaries between the [[nanocrystalline]] and [[recrystallization]] layers. #fig-todaka2004_fig1and2and3_sem_for_ferritic_structures |

## Abstract
Surface nanocrystallization in various steels by shot peening (both air blast (ABSP) and ultrasonic (USSP)) was investigated. In all the shot-peened specimens, the equiaxed nanocrystals with grain size of several 10 nm were observed at the surface regions. The depth of nanocrystalline (NC) layers was several μm. The NC layers have extremely high hardness and were separated from the deformed structure regions just under the NC layers with sharp boundaries. By annealing, the NC layers show the substantially slow grain growth without recrystallization. These characteristics are similar to those observed in the specimens treated by ball milling, ball drop and particle impact deformation. Comparing ABSP and USSP at the similar peening condition, the produced volume of NC region in ABSP is larger than that in USSP.

## Notes
*insert text here$\dots$*
### Source Subtitle
*insert text here$\dots$*
<!-- %%%%%%%%%%%%%%%%%%%%%%%%%%%%%% -->





<!-- %%%%%%%% End Document %%%%%%%% -->

File: docs/research/luse-grad-literature-review/umemoto2003FormationOfNanocrystal.md
---
title: Formation of Nanocrystalline Structure in Steels by Air Blast Shot Peening
author: Minoru Umemoto, Yoshikazu Todaka, Koichi Tsuchiya
date: June, 2003
site: https://www.jstage.jst.go.jp/article/matertrans/44/7/44_7_1488/_pdf/-char/ja
---
<!-- %%%%%%%% Document Metadata %%%%%%%% -->
# Formation of Nanocrystalline Structure in Steels by Air Blast Shot Peening

Date Created: October 05, 2021

- [Formation of Nanocrystalline Structure in Steels by Air Blast Shot Peening](#formation-of-nanocrystalline-structure-in-steels-by-air-blast-shot-peening)
	- [Annotations](#annotations)
	- [Figures](#figures)
	- [Abstract](#abstract)
	- [Notes](#notes)
		- [Source Subtitle](#source-subtitle)
<!-- %%%%%%%%%%%%%%%%%%%%%%%%%%%%%% -->





<!-- START WRITING BELOW -->





<!-- %%%%%%%%%%%%%%%%%%%%%%%%%%%%%% -->
## Annotations
Suggests that [[nanocrystalline-layer]] produced by large strains and preferred in high [[strain-rate]] and low temperature conditions (*think [[void-nucleation]]*). [[shot-peening]] well produces a [[nanocrystalline-layer]], as confirmed by [[TEM]] observations, microhardness measurements, and annealing experiments with **no recrystallization but slow [[grain-growth]] from annealing**. [[nanocrystalline-layer]], [[sharp-interface]], and [[cementite-dissolution]] at nanocrystalline layer similar to that seen in [[ball-milling]]. **[[recrystallization]] occurs through the whole specimen except the [[nanocrystalline-layer]].**

Sources of Note:
- *insert text here$\dots$*

## Figures
| ![](../../../attachments/umemoto2003FormationOfNanocrystal/umemoto2017_fig2_sem_of_nanocrystal_layer_211005_193043_EST.png) |
|:--:|
| [[SEM]] micrographs of [[nanocrystalline-layer]] formed in pre-strained (82% cold-rolled) Fe-0.80C specimen with [[pearlite]] structure after 8 times of particle impacts at $LN_{2}$ temperature (a) overview, (b) enlarged images of (a) showing the hardness, and (c) another area of the same specimen. #fig-umemoto2017_fig2_sem_of_nanocrystal_layer |
| ![](../../../attachments/umemoto2003FormationOfNanocrystal/umemoto2017_fig3and4_sem_micrograph_shot_peened_and_annealed_211005_193513_EST.png) |
|:--:|
| [[recrystallization]] occurs in the whole specimen--e.g. the [[deformation-layer]]--and not the [[nanocrystalline-layer]]. #fig-umemoto2017_fig3and4_sem_micrograph_shot_peened_and_annealed |

## Abstract
The formation of nanocrystalline structure (NS) on the surface of bulk steel samples by a particle impact and air blast shot peening techniques was studied. Nanocrystalline layers with several microns thick were successfully fabricated by these methods. The nanocrystalline layers produced in the present study have extremely high hardness and separated from adjacent deformed morphology region with sharp boundaries. By annealing, nanocrystalline layers showed slow grain growth without recrystallization. Those characteristics are similar to those observed in the NS produced by ball milling and a ball drop deformation. It was suggested that to produce NS by deformation a large strain is a necessary condition and a high strain rate and low temperature are favorable conditions.

## Notes
*insert text here$\dots$*

### Source Subtitle
*insert text here$\dots$*
<!-- %%%%%%%%%%%%%%%%%%%%%%%%%%%%%% -->





<!-- %%%%%%%% End Document %%%%%%%% -->
